Repository: LANDRY-SANON/Performance-prediction-of-organic-solar-cells-using-artificial-intelligence

# Performance-prediction-of-organic-solar-cells-using-artificial-intelligence

The current challenge in photovoltaics is to improve the efficiency of cells while reducing their production cost. One of the research avenues is to replace silicon with an organic material. The objective of this project is to use Machine Learning (a subcategory of artificial intelligence) to optimize the organic materials used in order to manufacture organic photovoltaic cells (OPC) with better performance. These OPCs are photovoltaic cells in which at least the active layer is made of organic molecules.

These solar cells are composed mainly of donors and acceptors and the choice of the latter has a direct impact on the performance of the CSO, particularly on its efficiency in converting solar energy into electricity In our study, we limit ourselves to the case of the combinations of type D-A Our steps were first to make an analysis on the Fullerene donor-engine CPO. Then we focused on the Non Fullerene CPOs because they lead to high power conversion efficiencies. And this is our main objective, to design and train a model able to identify probable promising combinations among new combinations.

## Files information

### Data |Folder|

- CEPDB_25000.csv : This CSV file contains data (25000 combinaisons ) on the characteristics of organic solar cell donor candidates obtained from the Harvard Clean Energy Project Database (CEPDB). It is used in our work to analyze the performance prediction of the D-A(Fullerene) CSO. https://www.repository.cam.ac.uk/handle/1810/318115
- jjapac4894supp1.csv and jjapac4894supp2.csv : they contain data of approximately 1300 D-A combinations (NF) collected from https://doi.org/10.35848/1347-4065/ac4894 . It was used to construct the correct training data(with smiles and descriptors) .
- Dataset_with_smiles.csv : This file contains data of approximately 1300 D-A combinations (NF) Tandem collected from https://doi.org/10.26434/chemrxiv-2022-tvlp7 . It was also used to construct the correct training data .
- jjapac4894supp1 and dataset_with_smiles are used to construct the correct training data saved in the zip file train_data_with_virtualdesciptors.zip . The final test data (for the application phase) is too large ( > 1Gb) to be saved on github. This data can be reproduced by running [this notebook](https://github.com/LANDRY-SANON/Performance-prediction-of-organic-solar-cells-using-artificial-intelligence/blob/main/Data%20Construction/Data%20Construction%20(%20dataset%20with%20smiles%20).ipynb) first and then [this notebook](https://github.com/LANDRY-SANON/Performance-prediction-of-organic-solar-cells-using-artificial-intelligence/blob/main/Data%20Construction/Test%20Data%20Construction%20(%20descriptors%20generation%20).ipynb)  but we can send it directly to you on demand
- dataset_better_pce.csv . we have collected additional data  to enrich our training data for the analysis concerning the combinations D-A(NF) with Jsc,Voc,FF

### Data Construction |Folder|

- Data Construction ( dataset with smiles ).ipynb : How we consctruct correct data with smiles
- Train Data Construction ( descriptors generation ).ipynb : How we use smiles to generate descriptors for train data
- Test Data Construction ( descriptors generation ).ipynb: How we generated new D-A(NF) combinations with their smiles and used the smiles to generate descriptors for the test data.

### Performance analysis of D-A combinations

- OPV_Prediction .ipynb
- data-profile.html : Basics statistics vizualisation generated by pandas-profiling

### Performance analysis of D-A(NF) combinations with variables (Voc,FF,Jsc)

- NFA_OPV_Prediction.ipynb
- data-NFA-profile.html : Basics statistics vizualisation generated by pandas-profiling

### Performance analysis of D-A(NF) combinations with virtual descrptors

- D_A(NFA)_OPV_Prediction_V2.ipynb : Reproduction of the strategy used in the article and why it was not effective with our data set
- Experiments.ipynb : Our strategy
- model.plk : Best model updated from our strategy

### Synthesis of articles

Copy of Synthesedesarticles.xlsx . This file summarizes the methods used in some articles we have read in the context of organic solar cell prediction

### Technical Document

All the details of our strategy can be found in this document. We hope that it will help you to better understand our approach

## NB :

The notebook D_A(NFA)_OPV_Prediction.ipynb can be ignored because the use of the variables ( Voc,Jsc,FF ) logically lead to very good performances of our models ( a formula exists linking these variables to PCE )

File: data/jjapac4894supp2.csv (part 1 of 8)
Paper No.,D,A SMILES,VOC (V),JSC (mA/cm2),FF (%),PCE max (%),Num. atoms (electron-rich unit),Num. atoms (electron-deficient unit),Num. heteroatoms (electron-rich unit),Num. heteroatoms (electron-deficient unit),Proportion of heteroatoms (electron-rich unit),Proportion of heteroatoms (electron-deficient unit),Num. rings (electron-rich unit),Num. rings (electron-deficient unit),Total num. rings,Num. S atoms (electron-rich unit),Proportion of S atoms (electron-rich unit)
3,TﬀPhI-BDT ,O=C1C2=C(C=CC=C2)C(/C1=C/C3=CC(C4(C5=CC=C(CCCCCC)C=C5)C6=CC=C(CCCCCC)C=C6)=C(S3)C7=C4C=C(C(SC(/C=C8/C(C(C=CC=C9)=C9C8=O)=C(C#N)\C#N)=C%10)=C%10C%11(C%12=CC=C(CCCCCC)C=C%12)C%13=CC=C(CCCCCC)C=C%13)C%11=C7)=C(C#N)/C#N,0.99,12.66,56.3,7.02,28,22,2,3,0.071428571,0.136363636,5,2,13,2,0.071428571
3,TPhI-BDT ,O=C1C2=C(C=CC=C2)C(/C1=C/C3=CC(C4(C5=CC=C(CCCCCC)C=C5)C6=CC=C(CCCCCC)C=C6)=C(S3)C7=C4C=C(C(SC(/C=C8/C(C(C=CC=C9)=C9C8=O)=C(C#N)\C#N)=C%10)=C%10C%11(C%12=CC=C(CCCCCC)C=C%12)C%13=CC=C(CCCCCC)C=C%13)C%11=C7)=C(C#N)/C#N,0.9,14.07,66,8.31,28,22,2,3,0.071428571,0.136363636,5,2,13,2,0.071428571
3,TﬀPhI-BDT ,O=C1C2=C(C=CC=C2)C(/C1=C/C3=CC(C4(C5=CC=C(CCCCCC)C=C5)C6=CC=C(CCCCCC)C=C6)=C(S3)C7=C4C=C(C(SC(/C=C8/C(C(C=CC=C9)=C9C8=O)=C(C#N)\C#N)=C%10)=C%10C%11(C%12=CC=C(CCCCCC)C=C%12)C%13=CC=C(CCCCCC)C=C%13)C%11=C7)=C(C#N)/C#N,0.93,15.92,63.9,9.48,28,22,2,3,0.071428571,0.136363636,5,2,13,2,0.071428571
4,PTO2,O=C(C(C=C(F)C(F)=C1)=C1C/2=C(C#N)/C#N)C2=C/C(S3)=CC4=C3C(C5(C6=CC=C(CCCCCC)C=C6)C7=CC=C(CCCCCC)C=C7)=C(S4)C8=C5C=C(C(SC9=C%10SC(/C=C%11C(C(C=C(F)C(F)=C%12)=C%12C\%11=C(C#N)\C#N)=O)=C9)=C%10C%13(C%14=CC=C(CCCCCC)C=C%14)C%15=CC=C(CCCCCC)C=C%15)C%13=C8,0.91,21.5,75,14.7,34,22,4,5,0.117647059,0.227272727,7,2,15,4,0.117647059
7,PBB-T,O=C(C1=C(C=CC(F)=C1)C/2=C(C#N)/C#N)C2=C/C3=CC4=C(S3)C5=C(S4)C6=C(C=C(C7=C(C8=C(S7)C=C(/C=C9C(C%10=C(C=CC(F)=C%10)C\9=C(C#N)\C#N)=O)S8)C%11(C%12=CC=C(CCCCCC)C=C%12)C%13=CC=C(CCCCCC)C=C%13)C%11=C6)C5(C%14=CC=C(CCCCCC)C=C%14)C%15=CC=C(CCCCCC)C=C%15,0.92,19.7,62,11.3,34,22,4,4,0.117647059,0.181818182,7,2,15,4,0.117647059
7,PBB-T,O=C(C1=C(C=CC(F)=C1)C/2=C(C#N)/C#N)C2=C/C3=CC4=C(S3)C5=C(S4)C6=C(C=C(C7=C(C8=C(S7)C=C(/C=C9C(C%10=C(C=CC(F)=C%10)C\9=C(C#N)\C#N)=O)S8)C%11(C%12=CC=C(CCCCCC)C=C%12)C%13=CC=C(CCCCCC)C=C%13)C%11=C6)C5(C%14=CC=C(CCCCCC)C=C%14)C%15=CC=C(CCCCCC)C=C%15,0.91,20.9,70,13.3,34,22,4,4,0.117647059,0.181818182,7,2,15,4,0.117647059
8,PBDTTS-FTTE,O=C(C(C=CC=C1)=C1C/2=C(C#N)/C#N)C2=C/C(S3)=CC4=C3C(C5(C6=CC=C(CCCCCC)S6)C7=CC=C(CCCCCC)S7)=C(S4)C8=C5C=C(C(SC9=C%10SC(/C=C%11C(C(C=CC=C%12)=C%12C\%11=C(C#N)\C#N)=O)=C9)=C%10C%13(C%14=CC=C(CCCCCC)S%14)C%15=CC=C(CCCCCC)S%15)C%13=C8,0.86,12.6,55,5.95,34,22,4,3,0.117647059,0.136363636,7,2,15,4,0.117647059
8,PBDTSe-FTTE,O=C(C(C=CC=C1)=C1C/2=C(C#N)/C#N)C2=C/C(S3)=CC4=C3C(C5(C6=CC=C(CCCCCC)S6)C7=CC=C(CCCCCC)S7)=C(S4)C8=C5C=C(C(SC9=C%10SC(/C=C%11C(C(C=CC=C%12)=C%12C\%11=C(C#N)\C#N)=O)=C9)=C%10C%13(C%14=CC=C(CCCCCC)S%14)C%15=CC=C(CCCCCC)S%15)C%13=C8,0.783,15.7,60.3,7.42,34,22,4,3,0.117647059,0.136363636,7,2,15,4,0.117647059
8,PBDTTF-FTTE,O=C(C(C=CC=C1)=C1C/2=C(C#N)/C#N)C2=C/C(S3)=CC4=C3C(C5(C6=CC=C(CCCCCC)S6)C7=CC=C(CCCCCC)S7)=C(S4)C8=C5C=C(C(SC9=C%10SC(/C=C%11C(C(C=CC=C%12)=C%12C\%11=C(C#N)\C#N)=O)=C9)=C%10C%13(C%14=CC=C(CCCCCC)S%14)C%15=CC=C(CCCCCC)S%15)C%13=C8,0.993,14,56.9,7.9,34,22,4,3,0.117647059,0.136363636,7,2,15,4,0.117647059
8,PBDTT-FTTE,O=C(C(C=CC=C1)=C1C/2=C(C#N)/C#N)C2=C/C(S3)=CC4=C3C(C5(C6=CC=C(CCCCCC)S6)C7=CC=C(CCCCCC)S7)=C(S4)C8=C5C=C(C(SC9=C%10SC(/C=C%11C(C(C=CC=C%12)=C%12C\%11=C(C#N)\C#N)=O)=C9)=C%10C%13(C%14=CC=C(CCCCCC)S%14)C%15=CC=C(CCCCCC)S%15)C%13=C8,0.806,15.5,64.1,8.02,34,22,4,3,0.117647059,0.136363636,7,2,15,4,0.117647059
10,PMOT39,O=C(C/1=C\C2=CC3=C(C(C4(C5=CC=C(C=C5)CCCCCC)C6=CC=C(C=C6)CCCCCC)=C(C7=C4C=C(C8=C7)C9=C(C8(C%10=CC=C(C=C%10)CCCCCC)C%11=CC=C(C=C%11)CCCCCC)C(SC(/C=C%12C(C%13=C(C\%12=C(C#N)/C#N)C=C(F)C=C%13)=O)=C%14)=C%14S9)S3)S2)C%15=C(C1=C(C#N)/C#N)C=C(F)C=C%15,0.897,17.84,65.8,10.5,34,22,4,4,0.117647059,0.181818182,7,2,15,4,0.117647059
10,PEHTT,O=C(C/1=C\C2=CC3=C(C(C4(C5=CC=C(C=C5)CCCCCC)C6=CC=C(C=C6)CCCCCC)=C(C7=C4C=C(C8=C7)C9=C(C8(C%10=CC=C(C=C%10)CCCCCC)C%11=CC=C(C=C%11)CCCCCC)C(SC(/C=C%12C(C%13=C(C\%12=C(C#N)/C#N)C=C(F)C=C%13)=O)=C%14)=C%14S9)S3)S2)C%15=C(C1=C(C#N)/C#N)C=C(F)C=C%15,0.89,18.9,64.4,10.8,34,22,4,4,0.117647059,0.181818182,7,2,15,4,0.117647059
10,PMTT56,O=C(C/1=C\C2=CC3=C(C(C4(C5=CC=C(C=C5)CCCCCC)C6=CC=C(C=C6)CCCCCC)=C(C7=C4C=C(C8=C7)C9=C(C8(C%10=CC=C(C=C%10)CCCCCC)C%11=CC=C(C=C%11)CCCCCC)C(SC(/C=C%12C(C%13=C(C\%12=C(C#N)/C#N)C=C(F)C=C%13)=O)=C%14)=C%14S9)S3)S2)C%15=C(C1=C(C#N)/C#N)C=C(F)C=C%15,0.945,18.67,71.4,12.6,34,22,4,4,0.117647059,0.181818182,7,2,15,4,0.117647059
12,J52-TBF0,O=C(C(C=CC=C1)=C1C/2=C(C#N)/C#N)C2=C/C(S3)=CC4=C3C(C5(C6=CC=C(CCCCCC)C=C6)C7=CC=C(CCCCCC)C=C7)=C(S4)C8=C5C=C(C(SC9=C%10SC(/C=C%11C(C(C=CC=C%12)=C%12C\%11=C(C#N)\C#N)=O)=C9)=C%10C%13(C%14=CC=C(CCCCCC)C=C%14)C%15=CC=C(CCCCCC)C=C%15)C%13=C8,0.832,11.5,58.6,5.61,34,22,4,3,0.117647059,0.136363636,7,2,15,4,0.117647059
12,TBF100,O=C(C(C=CC=C1)=C1C/2=C(C#N)/C#N)C2=C/C(S3)=CC4=C3C(C5(C6=CC=C(CCCCCC)C=C6)C7=CC=C(CCCCCC)C=C7)=C(S4)C8=C5C=C(C(SC9=C%10SC(/C=C%11C(C(C=CC=C%12)=C%12C\%11=C(C#N)\C#N)=O)=C9)=C%10C%13(C%14=CC=C(CCCCCC)C=C%14)C%15=CC=C(CCCCCC)C=C%15)C%13=C8,0.745,15.57,66.2,7.68,34,22,4,3,0.117647059,0.136363636,7,2,15,4,0.117647059
12,J52-TBF80,O=C(C(C=CC=C1)=C1C/2=C(C#N)/C#N)C2=C/C(S3)=CC4=C3C(C5(C6=CC=C(CCCCCC)C=C6)C7=CC=C(CCCCCC)C=C7)=C(S4)C8=C5C=C(C(SC9=C%10SC(/C=C%11C(C(C=CC=C%12)=C%12C\%11=C(C#N)\C#N)=O)=C9)=C%10C%13(C%14=CC=C(CCCCCC)C=C%14)C%15=CC=C(CCCCCC)C=C%15)C%13=C8,0.756,16.76,66.6,8.44,34,22,4,3,0.117647059,0.136363636,7,2,15,4,0.117647059
12,J52-TBF20,O=C(C(C=CC=C1)=C1C/2=C(C#N)/C#N)C2=C/C(S3)=CC4=C3C(C5(C6=CC=C(CCCCCC)C=C6)C7=CC=C(CCCCCC)C=C7)=C(S4)C8=C5C=C(C(SC9=C%10SC(/C=C%11C(C(C=CC=C%12)=C%12C\%11=C(C#N)\C#N)=O)=C9)=C%10C%13(C%14=CC=C(CCCCCC)C=C%14)C%15=CC=C(CCCCCC)C=C%15)C%13=C8,0.803,17.68,70.5,10,34,22,4,3,0.117647059,0.136363636,7,2,15,4,0.117647059
12,TBFCl50-FTAZ,O=C(C(C=CC=C1)=C1C/2=C(C#N)/C#N)C2=C/C(S3)=CC4=C3C(C5(C6=CC=C(CCCCCC)C=C6)C7=CC=C(CCCCCC)C=C7)=C(S4)C8=C5C=C(C(SC9=C%10SC(/C=C%11C(C(C=CC=C%12)=C%12C\%11=C(C#N)\C#N)=O)=C9)=C%10C%13(C%14=CC=C(CCCCCC)C=C%14)C%15=CC=C(CCCCCC)C=C%15)C%13=C8,0.873,17.94,64,10.02,34,22,4,3,0.117647059,0.136363636,7,2,15,4,0.117647059
12,TBCl-BDD,O=C1C2=C(C=CC=C2)C(/C1=C/C3=CC(C4(CCCCCC5=CC=CC=C5)CCCCCC6=CC=CC=C6)=C(S3)C7=C4C=C(C(SC(/C=C8/C(C(C=CC=C9)=C9C8=O)=C(C#N)\C#N)=C%10)=C%10C%11(CCCCCC%12=CC=CC=C%12)CCCCCC%13=CC=CC=C%13)C%11=C7)=C(C#N)/C#N,0.9,16.78,68.3,10.31,28,22,2,3,0.071428571,0.136363636,5,2,13,2,0.071428571
12,J52-TBF50,O=C(C(C=CC=C1)=C1C/2=C(C#N)/C#N)C2=C/C(S3)=CC4=C3C(C5(C6=CC=C(CCCCCC)C=C6)C7=CC=C(CCCCCC)C=C7)=C(S4)C8=C5C=C(C(SC9=C%10SC(/C=C%11C(C(C=CC=C%12)=C%12C\%11=C(C#N)\C#N)=O)=C9)=C%10C%13(C%14=CC=C(CCCCCC)C=C%14)C%15=CC=C(CCCCCC)C=C%15)C%13=C8,0.79,17.93,72.8,10.32,34,22,4,3,0.117647059,0.136363636,7,2,15,4,0.117647059
12,TBCl-BDD,O=C(C(C=CC=C1)=C1C/2=C(C#N)/C#N)C2=C/C(S3)=CC4=C3C(C5(C6=CC=C(CCCCCC)C=C6)C7=CC=C(CCCCCC)C=C7)=C(S4)C8=C5C=C(C(SC9=C%10SC(/C=C%11C(C(C=CC=C%12)=C%12C\%11=C(C#N)\C#N)=O)=C9)=C%10C%13(C%14=CC=C(CCCCCC)C=C%14)C%15=CC=C(CCCCCC)C=C%15)C%13=C8,0.964,17.85,61.9,10.66,34,22,4,3,0.117647059,0.136363636,7,2,15,4,0.117647059
12,TBFCl50-FTAZ,O=C(C(C=CC=C1)=C1C/2=C(C#N)/C#N)C2=C/C(S3)=CC4=C3C(C5(C6=CC=C(CCCCCC)C=C6)C7=CC=C(CCCCCC)C=C7)=C(S4)C8=C5C=C(C(SC9=C%10SC(/C=C%11C(C(C=CC=C%12)=C%12C\%11=C(C#N)\C#N)=O)=C9)=C%10C%13(C%14=CC=C(CCCCCC)C=C%14)C%15=CC=C(CCCCCC)C=C%15)C%13=C8,0.876,18.45,73.8,11.94,34,22,4,3,0.117647059,0.136363636,7,2,15,4,0.117647059
12,TBCl-BDD,O=C1C2=C(C=CC=C2)C(/C1=C/C3=CC(C4(CCCCCC5=CC=CC=C5)CCCCCC6=CC=CC=C6)=C(S3)C7=C4C=C(C(SC(/C=C8/C(C(C=CC=C9)=C9C8=O)=C(C#N)\C#N)=C%10)=C%10C%11(CCCCCC%12=CC=CC=C%12)CCCCCC%13=CC=CC=C%13)C%11=C7)=C(C#N)/C#N,0.908,17.66,76.6,12.29,28,22,2,3,0.071428571,0.136363636,5,2,13,2,0.071428571
12,TBCl-BDD,O=C(C(C=CC=C1)=C1C/2=C(C#N)/C#N)C2=C/C(S3)=CC4=C3C(C5(C6=CC=C(CCCCCC)C=C6)C7=CC=C(CCCCCC)C=C7)=C(S4)C8=C5C=C(C(SC9=C%10SC(/C=C%11C(C(C=CC=C%12)=C%12C\%11=C(C#N)\C#N)=O)=C9)=C%10C%13(C%14=CC=C(CCCCCC)C=C%14)C%15=CC=C(CCCCCC)C=C%15)C%13=C8,0.961,18.17,71.3,12.46,34,22,4,3,0.117647059,0.136363636,7,2,15,4,0.117647059
14,NT812,O=C(C(C=CC=C1)=C1C/2=C(C#N)/C#N)C2=C/C(S3)=CC4=C3C(C5(C6=CC=C(CCCCCC)C=C6)C7=CC=C(CCCCCC)C=C7)=C(S4)C8=C5C=C(C(SC9=C%10SC(/C=C%11C(C(C=CC=C%12)=C%12C\%11=C(C#N)\C#N)=O)=C9)=C%10C%13(C%14=CC=C(CCCCCC)C=C%14)C%15=CC=C(CCCCCC)C=C%15)C%13=C8,0.81,16.2,55,7.3,34,22,4,3,0.117647059,0.136363636,7,2,15,4,0.117647059
21,PFTzTT-3Tc,O=C(C(C=CC=C1)=C1C/2=C(C#N)/C#N)C2=C/C(S3)=CC4=C3C(C5(C6=CC=C(CCCCCC)C=C6)C7=CC=C(CCCCCC)C=C7)=C(S4)C8=C5C=C(C(SC9=C%10SC(/C=C%11C(C(C=CC=C%12)=C%12C\%11=C(C#N)\C#N)=O)=C9)=C%10C%13(C%14=CC=C(CCCCCC)C=C%14)C%15=CC=C(CCCCCC)C=C%15)C%13=C8,0.89,13.69,51.77,6.28,34,22,4,3,0.117647059,0.136363636,7,2,15,4,0.117647059
21,PFTzTT-3Tc,O=C(C(C=CC=C1)=C1C/2=C(C#N)/C#N)C2=C/C(S3)=CC4=C3C(C5(C6=CC=C(CCCCCC)C=C6)C7=CC=C(CCCCCC)C=C7)=C(S4)C8=C5C=C(C(SC9=C%10SC(/C=C%11C(C(C=CC=C%12)=C%12C\%11=C(C#N)\C#N)=O)=C9)=C%10C%13(C%14=CC=C(CCCCCC)C=C%14)C%15=CC=C(CCCCCC)C=C%15)C%13=C8,0.89,14.4,50.03,6.4,34,22,4,3,0.117647059,0.136363636,7,2,15,4,0.117647059
21,PFTzTT-3Tc,O=C(C(C=CC=C1)=C1C/2=C(C#N)/C#N)C2=C/C(S3)=CC4=C3C(C5(C6=CC=C(CCCCCC)C=C6)C7=CC=C(CCCCCC)C=C7)=C(S4)C8=C5C=C(C(SC9=C%10SC(/C=C%11C(C(C=CC=C%12)=C%12C\%11=C(C#N)\C#N)=O)=C9)=C%10C%13(C%14=CC=C(CCCCCC)C=C%14)C%15=CC=C(CCCCCC)C=C%15)C%13=C8,0.89,13.13,54.88,6.43,34,22,4,3,0.117647059,0.136363636,7,2,15,4,0.117647059
21,PFTzTT-3Tc,O=C(C(C=CC=C1)=C1C/2=C(C#N)/C#N)C2=C/C(S3)=CC4=C3C(C5(C6=CC=C(CCCCCC)C=C6)C7=CC=C(CCCCCC)C=C7)=C(S4)C8=C5C=C(C(SC9=C%10SC(/C=C%11C(C(C=CC=C%12)=C%12C\%11=C(C#N)\C#N)=O)=C9)=C%10C%13(C%14=CC=C(CCCCCC)C=C%14)C%15=CC=C(CCCCCC)C=C%15)C%13=C8,0.9,15.72,58.11,8.21,34,22,4,3,0.117647059,0.136363636,7,2,15,4,0.117647059
23,PTB7-Th,O=C(C(C=CC=C1)=C1C/2=C(C#N)/C#N)C2=C/C(S3)=CC4=C3C(C5(C6=CC=C(CCCCCC)C=C6)C7=CC=C(CCCCCC)C=C7)=C(S4)C8=C5C=C(C(SC9=C%10SC(/C=C%11C(C(C=CC=C%12)=C%12C\%11=C(C#N)\C#N)=O)=C9)=C%10C%13(C%14=CC=C(CCCCCC)C=C%14)C%15=CC=C(CCCCCC)C=C%15)C%13=C8,0.792,16.52,60.55,7.92,34,22,4,3,0.117647059,0.136363636,7,2,15,4,0.117647059
23,PTB7-Th:SR197(0.95:0.05),O=C(C(C=CC=C1)=C1C/2=C(C#N)/C#N)C2=C/C(S3)=CC4=C3C(C5(C6=CC=C(CCCCCC)C=C6)C7=CC=C(CCCCCC)C=C7)=C(S4)C8=C5C=C(C(SC9=C%10SC(/C=C%11C(C(C=CC=C%12)=C%12C\%11=C(C#N)\C#N)=O)=C9)=C%10C%13(C%14=CC=C(CCCCCC)C=C%14)C%15=CC=C(CCCCCC)C=C%15)C%13=C8,0.805,18.13,64.54,9.42,34,22,4,3,0.117647059,0.136363636,7,2,15,4,0.117647059
23,PTB7-Th:SR197(0.8:0.2),O=C(C(C=CC=C1)=C1C/2=C(C#N)/C#N)C2=C/C(S3)=CC4=C3C(C5(C6=CC=C(CCCCCC)C=C6)C7=CC=C(CCCCCC)C=C7)=C(S4)C8=C5C=C(C(SC9=C%10SC(/C=C%11C(C(C=CC=C%12)=C%12C\%11=C(C#N)\C#N)=O)=C9)=C%10C%13(C%14=CC=C(CCCCCC)C=C%14)C%15=CC=C(CCCCCC)C=C%15)C%13=C8,0.798,17.64,67.47,9.5,34,22,4,3,0.117647059,0.136363636,7,2,15,4,0.117647059
23,PTB7-Th:SR197(0.85:0.15),O=C(C(C=CC=C1)=C1C/2=C(C#N)/C#N)C2=C/C(S3)=CC4=C3C(C5(C6=CC=C(CCCCCC)C=C6)C7=CC=C(CCCCCC)C=C7)=C(S4)C8=C5C=C(C(SC9=C%10SC(/C=C%11C(C(C=CC=C%12)=C%12C\%11=C(C#N)\C#N)=O)=C9)=C%10C%13(C%14=CC=C(CCCCCC)C=C%14)C%15=CC=C(CCCCCC)C=C%15)C%13=C8,0.803,18.09,66.84,9.71,34,22,4,3,0.117647059,0.136363636,7,2,15,4,0.117647059
23,PBDB-T,O=C(C(C=CC=C1)=C1C/2=C(C#N)/C#N)C2=C/C(S3)=CC4=C3C(C5(C6=CC=C(CCCCCC)C=C6)C7=CC=C(CCCCCC)C=C7)=C(S4)C8=C5C=C(C(SC9=C%10SC(/C=C%11C(C(C=CC=C%12)=C%12C\%11=C(C#N)\C#N)=O)=C9)=C%10C%13(C%14=CC=C(CCCCCC)C=C%14)C%15=CC=C(CCCCCC)C=C%15)C%13=C8,0.887,17.04,64.36,9.73,34,22,4,3,0.117647059,0.136363636,7,2,15,4,0.117647059
23,PTB7-T:SR197(0.9:0.1),O=C(C(C=CC=C1)=C1C/2=C(C#N)/C#N)C2=C/C(S3)=CC4=C3C(C5(C6=CC=C(CCCCCC)C=C6)C7=CC=C(CCCCCC)C=C7)=C(S4)C8=C5C=C(C(SC9=C%10SC(/C=C%11C(C(C=CC=C%12)=C%12C\%11=C(C#N)\C#N)=O)=C9)=C%10C%13(C%14=CC=C(CCCCCC)C=C%14)C%15=CC=C(CCCCCC)C=C%15)C%13=C8,0.862,17.56,67,10.15,34,22,4,3,0.117647059,0.136363636,7,2,15,4,0.117647059
23,PTB7-Th:SR197(0.9:0.1),O=C(C(C=CC=C1)=C1C/2=C(C#N)/C#N)C2=C/C(S3)=CC4=C3C(C5(C6=CC=C(CCCCCC)C=C6)C7=CC=C(CCCCCC)C=C7)=C(S4)C8=C5C=C(C(SC9=C%10SC(/C=C%11C(C(C=CC=C%12)=C%12C\%11=C(C#N)\C#N)=O)=C9)=C%10C%13(C%14=CC=C(CCCCCC)C=C%14)C%15=CC=C(CCCCCC)C=C%15)C%13=C8,0.801,19.13,67.09,10.29,34,22,4,3,0.117647059,0.136363636,7,2,15,4,0.117647059
23,PTB7-T:SR197(0.92:0.08),O=C(C(C=CC=C1)=C1C/2=C(C#N)/C#N)C2=C/C(S3)=CC4=C3C(C5(C6=CC=C(CCCCCC)C=C6)C7=CC=C(CCCCCC)C=C7)=C(S4)C8=C5C=C(C(SC9=C%10SC(/C=C%11C(C(C=CC=C%12)=C%12C\%11=C(C#N)\C#N)=O)=C9)=C%10C%13(C%14=CC=C(CCCCCC)C=C%14)C%15=CC=C(CCCCCC)C=C%15)C%13=C8,0.878,17.74,66.47,10.35,34,22,4,3,0.117647059,0.136363636,7,2,15,4,0.117647059
23,PTB7-T:SR197(0.97:0.03),O=C(C(C=CC=C1)=C1C/2=C(C#N)/C#N)C2=C/C(S3)=CC4=C3C(C5(C6=CC=C(CCCCCC)C=C6)C7=CC=C(CCCCCC)C=C7)=C(S4)C8=C5C=C(C(SC9=C%10SC(/C=C%11C(C(C=CC=C%12)=C%12C\%11=C(C#N)\C#N)=O)=C9)=C%10C%13(C%14=CC=C(CCCCCC)C=C%14)C%15=CC=C(CCCCCC)C=C%15)C%13=C8,0.885,17.73,66.83,10.48,34,22,4,3,0.117647059,0.136363636,7,2,15,4,0.117647059
23,PTB7-T:SR197(0.95:0.05),O=C(C(C=CC=C1)=C1C/2=C(C#N)/C#N)C2=C/C(S3)=CC4=C3C(C5(C6=CC=C(CCCCCC)C=C6)C7=CC=C(CCCCCC)C=C7)=C(S4)C8=C5C=C(C(SC9=C%10SC(/C=C%11C(C(C=CC=C%12)=C%12C\%11=C(C#N)\C#N)=O)=C9)=C%10C%13(C%14=CC=C(CCCCCC)C=C%14)C%15=CC=C(CCCCCC)C=C%15)C%13=C8,0.875,18.59,67.79,11.03,34,22,4,3,0.117647059,0.136363636,7,2,15,4,0.117647059
24,SM-Cl,O=C1C2=C(C=CC=C2)C(/C1=C/C3=CC(C4(C5=CC=C(CCCCCC)C=C5)C6=CC=C(CCCCCC)C=C6)=C(S3)C7=C4C=C(C(SC(/C=C8/C(C(C=CC=C9)=C9C8=O)=C(C#N)\C#N)=C%10)=C%10C%11(C%12=CC=C(CCCCCC)C=C%12)C%13=CC=C(CCCCCC)C=C%13)C%11=C7)=C(C#N)/C#N,0.972,12.61,63.08,7.73,28,22,2,3,0.071428571,0.136363636,5,2,13,2,0.071428571
24,SM:SM-CI(0.2:0.8),O=C1C2=C(C=CC=C2)C(/C1=C/C3=CC(C4(C5=CC=C(CCCCCC)C=C5)C6=CC=C(CCCCCC)C=C6)=C(S3)C7=C4C=C(C(SC(/C=C8/C(C(C=CC=C9)=C9C8=O)=C(C#N)\C#N)=C%10)=C%10C%11(C%12=CC=C(CCCCCC)C=C%12)C%13=CC=C(CCCCCC)C=C%13)C%11=C7)=C(C#N)/C#N,0.961,13.19,63.21,8.02,28,22,2,3,0.071428571,0.136363636,5,2,13,2,0.071428571
24,SM:SM-CI(0.4:0.6),O=C1C2=C(C=CC=C2)C(/C1=C/C3=CC(C4(C5=CC=C(CCCCCC)C=C5)C6=CC=C(CCCCCC)C=C6)=C(S3)C7=C4C=C(C(SC(/C=C8/C(C(C=CC=C9)=C9C8=O)=C(C#N)\C#N)=C%10)=C%10C%11(C%12=CC=C(CCCCCC)C=C%12)C%13=CC=C(CCCCCC)C=C%13)C%11=C7)=C(C#N)/C#N,0.949,14,63.92,8.49,28,22,2,3,0.071428571,0.136363636,5,2,13,2,0.071428571
24,SM:SM-CI(0.6:0.4),O=C1C2=C(C=CC=C2)C(/C1=C/C3=CC(C4(C5=CC=C(CCCCCC)C=C5)C6=CC=C(CCCCCC)C=C6)=C(S3)C7=C4C=C(C(SC(/C=C8/C(C(C=CC=C9)=C9C8=O)=C(C#N)\C#N)=C%10)=C%10C%11(C%12=CC=C(CCCCCC)C=C%12)C%13=CC=C(CCCCCC)C=C%13)C%11=C7)=C(C#N)/C#N,0.94,14.52,65.68,8.96,28,22,2,3,0.071428571,0.136363636,5,2,13,2,0.071428571
24,SM,O=C1C2=C(C=CC=C2)C(/C1=C/C3=CC(C4(C5=CC=C(CCCCCC)C=C5)C6=CC=C(CCCCCC)C=C6)=C(S3)C7=C4C=C(C(SC(/C=C8/C(C(C=CC=C9)=C9C8=O)=C(C#N)\C#N)=C%10)=C%10C%11(C%12=CC=C(CCCCCC)C=C%12)C%13=CC=C(CCCCCC)C=C%13)C%11=C7)=C(C#N)/C#N,0.911,15.18,67.85,9.39,28,22,2,3,0.071428571,0.136363636,5,2,13,2,0.071428571
24,SM:SM-CI(0.8:0.2),O=C1C2=C(C=CC=C2)C(/C1=C/C3=CC(C4(C5=CC=C(CCCCCC)C=C5)C6=CC=C(CCCCCC)C=C6)=C(S3)C7=C4C=C(C(SC(/C=C8/C(C(C=CC=C9)=C9C8=O)=C(C#N)\C#N)=C%10)=C%10C%11(C%12=CC=C(CCCCCC)C=C%12)C%13=CC=C(CCCCCC)C=C%13)C%11=C7)=C(C#N)/C#N,0.926,15.28,66.74,9.45,28,22,2,3,0.071428571,0.136363636,5,2,13,2,0.071428571
24,SM:SM-CI(0.9:0.1),O=C1C2=C(C=CC=C2)C(/C1=C/C3=CC(C4(C5=CC=C(CCCCCC)C=C5)C6=CC=C(CCCCCC)C=C6)=C(S3)C7=C4C=C(C(SC(/C=C8/C(C(C=CC=C9)=C9C8=O)=C(C#N)\C#N)=C%10)=C%10C%11(C%12=CC=C(CCCCCC)C=C%12)C%13=CC=C(CCCCCC)C=C%13)C%11=C7)=C(C#N)/C#N,0.921,16.05,69.58,10.29,28,22,2,3,0.071428571,0.136363636,5,2,13,2,0.071428571
29,PBDT-BZ,O=C(C(C=CC=C1)=C1C/2=C(C#N)/C#N)C2=C\C(S3)=CC4=C3C(S5)=C(C4(C6=CC=C(CCCCCC)C=C6)C7=CC=C(CCCCCC)C=C7)C8=C5C(C9=CC=C(SCC(CC)CCCC)C=C9)=C(C(SC%10=C%11C(C%12=CC=C(CCCCCC)C=C%12)(C%13=CC=C(CCCCCC)C=C%13)C%14=C%10SC(/C=C%15C(C(C=CC=C%16)=C%16C/%15=C(C#N)\C#N)=O)=C%14)=C%11S%17)C%17=C8C%18=CC=C(SCC(CC)CCCC)C=C%18,0.926,9.93,43.9,4.04,37,22,5,3,0.135135135,0.136363636,8,2,18,5,0.135135135
29,PDTBDT-BZ,O=C(C(C=C(C=CC=C1)C1=C2)=C2C/3=C(C#N)/C#N)C3=C\C(S4)=CC5=C4C(S6)=C(C5(C7=CC=C(CCCCCC)C=C7)C8=CC=C(CCCCCC)C=C8)C9=C6C(C%10=CC=C(SCC(CC)CCCC)C=C%10)=C(C(C(C%11=CC=C(CCCCCC)C=C%11)(C%12=CC=C(CCCCCC)C=C%12)C%13=C%14SC(/C=C%15C(C(C=C(C=CC=C%16)C%16=C%17)=C%17C/%15=C(C#N)\C#N)=O)=C%13)=C%14S%18)C%18=C9C%19=CC=C(SCC(CC)CCCC)C=C%19,0.864,12.86,44.5,4.95,34,28,4,3,0.117647059,0.107142857,7,3,19,4,0.117647059
29,PDTBDT-BZ,O=C(C(C=C(C=CC=C1)C1=C2)=C2C/3=C(C#N)/C#N)C3=C\C(S4)=CC5=C4C(S6)=C(C5(C7=CC=C(CCCCCC)C=C7)C8=CC=C(CCCCCC)C=C8)C9=C6C(C%10=CC=C(SCC(CC)CCCC)C=C%10)=C(C(SC%11=C%12C(C%13=CC=C(CCCCCC)C=C%13)(C%14=CC=C(CCCCCC)C=C%14)C%15=C%11SC(/C=C%16C(C(C=C(C=CC=C%17)C%17=C%18)=C%18C/%16=C(C#N)\C#N)=O)=C%15)=C%12S%19)C%19=C9C%20=CC=C(SCC(CC)CCCC)C=C%20,0.879,11.24,54.4,5.38,37,28,5,3,0.135135135,0.107142857,8,3,20,5,0.135135135
29,PDTBDT-BZ,O=C(C(C=CC=C1)=C1C/2=C(C#N)/C#N)C2=C\C(S3)=CC4=C3C(S5)=C(C4(C6=CC=C(CCCCCC)C=C6)C7=CC=C(CCCCCC)C=C7)C8=C5C(C9=CC=C(SCC(CC)CCCC)C=C9)=C(C(SC%10=C%11C(C%12=CC=C(CCCCCC)C=C%12)(C%13=CC=C(CCCCCC)C=C%13)C%14=C%10SC(/C=C%15C(C(C=CC=C%16)=C%16C/%15=C(C#N)\C#N)=O)=C%14)=C%11S%17)C%17=C8C%18=CC=C(SCC(CC)CCCC)C=C%18,0.913,13.41,51.8,6.2,37,22,5,3,0.135135135,0.136363636,8,2,18,5,0.135135135
29,PBDT-BZ,O=C(C(C=C(C=CC=C1)C1=C2)=C2C/3=C(C#N)/C#N)C3=C\C(S4)=CC5=C4C(S6)=C(C5(C7=CC=C(CCCCCC)C=C7)C8=CC=C(CCCCCC)C=C8)C9=C6C(C%10=CC=C(SCC(CC)CCCC)C=C%10)=C(C(SC%11=C%12C(C%13=CC=C(CCCCCC)C=C%13)(C%14=CC=C(CCCCCC)C=C%14)C%15=C%11SC(/C=C%16C(C(C=C(C=CC=C%17)C%17=C%18)=C%18C/%16=C(C#N)\C#N)=O)=C%15)=C%12S%19)C%19=C9C%20=CC=C(SCC(CC)CCCC)C=C%20,0.905,13.14,53.2,6.32,37,28,5,3,0.135135135,0.107142857,8,3,20,5,0.135135135
29,PDTBDT-BZ,O=C(C(C=CC=C1)=C1C/2=C(C#N)/C#N)C2=C\C(S3)=CC4=C3C(S5)=C(C4(C6=CC=C(CCCCCC)C=C6)C7=CC=C(CCCCCC)C=C7)C8=C5C(C9=CC=C(SCC(CC)CCCC)C=C9)=C(C(C(C%10=CC=C(CCCCCC)C=C%10)(C%11=CC=C(CCCCCC)C=C%11)C%12=C%13SC(/C=C%14C(C(C=CC=C%15)=C%15C/%14=C(C#N)\C#N)=O)=C%12)=C%13S%16)C%16=C8C%17=CC=C(SCC(CC)CCCC)C=C%17,0.884,13.29,55.3,6.5,34,22,4,3,0.117647059,0.136363636,7,2,17,4,0.117647059
29,PTBD-BZ,O=C(C(C=CC=C1)=C1C/2=C(C#N)/C#N)C2=C\C(S3)=CC4=C3C(S5)=C(C4(C6=CC=C(CCCCCC)C=C6)C7=CC=C(CCCCCC)C=C7)C8=C5C(C9=CC=C(SCC(CC)CCCC)C=C9)=C(C(C(C%10=CC=C(CCCCCC)C=C%10)(C%11=CC=C(CCCCCC)C=C%11)C%12=C%13SC(/C=C%14C(C(C=CC=C%15)=C%15C/%14=C(C#N)\C#N)=O)=C%12)=C%13S%16)C%16=C8C%17=CC=C(SCC(CC)CCCC)C=C%17,0.928,16.74,59.6,9.26,34,22,4,3,0.117647059,0.136363636,7,2,17,4,0.117647059
29,PTBD-BZ,O=C(C(C=C(C=CC=C1)C1=C2)=C2C/3=C(C#N)/C#N)C3=C\C(S4)=CC5=C4C(S6)=C(C5(C7=CC=C(CCCCCC)C=C7)C8=CC=C(CCCCCC)C=C8)C9=C6C(C%10=CC=C(SCC(CC)CCCC)C=C%10)=C(C(C(C%11=CC=C(CCCCCC)C=C%11)(C%12=CC=C(CCCCCC)C=C%12)C%13=C%14SC(/C=C%15C(C(C=C(C=CC=C%16)C%16=C%17)=C%17C/%15=C(C#N)\C#N)=O)=C%13)=C%14S%18)C%18=C9C%19=CC=C(SCC(CC)CCCC)C=C%19,0.877,18.39,62.2,10.03,34,28,4,3,0.117647059,0.107142857,7,3,19,4,0.117647059
29,PBDT-BZ,O=C(C(C=C(C=CC=C1)C1=C2)=C2C/3=C(C#N)/C#N)C3=C\C(S4)=CC5=C4C(S6)=C(C5(C7=CC=C(CCCCCC)C=C7)C8=CC=C(CCCCCC)C=C8)C9=C6C(C%10=CC=C(SCC(CC)CCCC)C=C%10)=C(C(C(C%11=CC=C(CCCCCC)C=C%11)(C%12=CC=C(CCCCCC)C=C%12)C%13=C%14SC(/C=C%15C(C(C=C(C=CC=C%16)C%16=C%17)=C%17C/%15=C(C#N)\C#N)=O)=C%13)=C%14S%18)C%18=C9C%19=CC=C(SCC(CC)CCCC)C=C%19,0.892,17.85,63.6,10.14,34,28,4,3,0.117647059,0.107142857,7,3,19,4,0.117647059
29,PBDT-BZ,O=C(C(C=CC=C1)=C1C/2=C(C#N)/C#N)C2=C\C(S3)=CC4=C3C(S5)=C(C4(C6=CC=C(CCCCCC)C=C6)C7=CC=C(CCCCCC)C=C7)C8=C5C(C9=CC=C(SCC(CC)CCCC)C=C9)=C(C(C(C%10=CC=C(CCCCCC)C=C%10)(C%11=CC=C(CCCCCC)C=C%11)C%12=C%13SC(/C=C%14C(C(C=CC=C%15)=C%15C/%14=C(C#N)\C#N)=O)=C%12)=C%13S%16)C%16=C8C%17=CC=C(SCC(CC)CCCC)C=C%17,0.921,17.62,65.2,10.59,34,22,4,3,0.117647059,0.136363636,7,2,17,4,0.117647059
29,PTBD-BZ,O=C(C(C=CC=C1)=C1C/2=C(C#N)/C#N)C2=C\C(S3)=CC4=C3C(S5)=C(C4(C6=CC=C(CCCCCC)C=C6)C7=CC=C(CCCCCC)C=C7)C8=C5C(C9=CC=C(SCC(CC)CCCC)C=C9)=C(C(SC%10=C%11C(C%12=CC=C(CCCCCC)C=C%12)(C%13=CC=C(CCCCCC)C=C%13)C%14=C%10SC(/C=C%15C(C(C=CC=C%16)=C%16C/%15=C(C#N)\C#N)=O)=C%14)=C%11S%17)C%17=C8C%18=CC=C(SCC(CC)CCCC)C=C%18,0.925,18.13,65.9,11.06,37,22,5,3,0.135135135,0.136363636,8,2,18,5,0.135135135
29,PTBD-BZ,O=C(C(C=C(C=CC=C1)C1=C2)=C2C/3=C(C#N)/C#N)C3=C\C(S4)=CC5=C4C(S6)=C(C5(C7=CC=C(CCCCCC)C=C7)C8=CC=C(CCCCCC)C=C8)C9=C6C(C%10=CC=C(SCC(CC)CCCC)C=C%10)=C(C(SC%11=C%12C(C%13=CC=C(CCCCCC)C=C%13)(C%14=CC=C(CCCCCC)C=C%14)C%15=C%11SC(/C=C%16C(C(C=C(C=CC=C%17)C%17=C%18)=C%18C/%16=C(C#N)\C#N)=O)=C%15)=C%12S%19)C%19=C9C%20=CC=C(SCC(CC)CCCC)C=C%20,0.906,19.61,70.2,12.47,37,28,5,3,0.135135135,0.107142857,8,3,20,5,0.135135135
32,PFBTBOX,O=C(C(C=C(F)C(F)=C1)=C1C/2=C(C#N)/C#N)C2=C/C(S3)=CC4=C3C(C5(C6=CC=C(CCCCCC)C=C6)C7=CC=C(CCCCCC)C=C7)=C(S4)C8=C5C=C(C(SC9=C%10SC(/C=C%11C(C(C=C(F)C(F)=C%12)=C%12C\%11=C(C#N)\C#N)=O)=C9)=C%10C%13(C%14=CC=C(CCCCCC)C=C%14)C%15=CC=C(CCCCCC)C=C%15)C%13=C8,0.98,9.95,56,5.48,34,22,4,5,0.117647059,0.227272727,7,2,15,4,0.117647059
32,PFBTBOX,O=C(C(C=C(F)C(F)=C1)=C1C/2=C(C#N)/C#N)C2=C/C(S3)=CC4=C3C(C5(C6=CC=C(CCCCCC)C=C6)C7=CC=C(CCCCCC)C=C7)=C(S4)C8=C5C=C(C(SC9=C%10SC(/C=C%11C(C(C=C(F)C(F)=C%12)=C%12C\%11=C(C#N)\C#N)=O)=C9)=C%10C%13(C%14=CC=C(CCCCCC)C=C%14)C%15=CC=C(CCCCCC)C=C%15)C%13=C8,0.99,13.44,64,8.45,34,22,4,5,0.117647059,0.227272727,7,2,15,4,0.117647059
32,PFBTBOX,O=C(C(C=C(F)C(F)=C1)=C1C/2=C(C#N)/C#N)C2=C/C(S3)=CC4=C3C(C5(C6=CC=C(CCCCCC)C=C6)C7=CC=C(CCCCCC)C=C7)=C(S4)C8=C5C=C(C(SC9=C%10SC(/C=C%11C(C(C=C(F)C(F)=C%12)=C%12C\%11=C(C#N)\C#N)=O)=C9)=C%10C%13(C%14=CC=C(CCCCCC)C=C%14)C%15=CC=C(CCCCCC)C=C%15)C%13=C8,1.04,14.37,62,8.99,34,22,4,5,0.117647059,0.227272727,7,2,15,4,0.117647059
32,PFBTBOX,O=C(C(C=C(F)C(F)=C1)=C1C/2=C(C#N)/C#N)C2=C/C(S3)=CC4=C3C(C5(C6=CC=C(CCCCCC)C=C6)C7=CC=C(CCCCCC)C=C7)=C(S4)C8=C5C=C(C(SC9=C%10SC(/C=C%11C(C(C=C(F)C(F)=C%12)=C%12C\%11=C(C#N)\C#N)=O)=C9)=C%10C%13(C%14=CC=C(CCCCCC)C=C%14)C%15=CC=C(CCCCCC)C=C%15)C%13=C8,1.04,15.35,65,10.2,34,22,4,5,0.117647059,0.227272727,7,2,15,4,0.117647059
34,PBZ-1Si,O=C(C(C=C(C)C=C1)=C1C/2=C(C#N)/C#N)C2=C/C(S3)=CC4=C3C(C5(C6=CC=C(CCCCCC)C=C6)C7=CC=C(CCCCCC)C=C7)=C(S4)C8=C5C=C(C(SC9=C%10SC(/C=C%11C(C(C=C(C)C=C%12)=C%12C\%11=C(C#N)\C#N)=O)=C9)=C%10C%13(C%14=CC=C(CCCCCC)C=C%14)C%15=CC=C(CCCCCC)C=C%15)C%13=C8,0.94,14.41,65.93,8.98,34,25,4,3,0.117647059,0.12,7,2,15,4,0.117647059
34,PBZ-3Si,O=C(C(C=C(C)C=C1)=C1C/2=C(C#N)/C#N)C2=C/C(S3)=CC4=C3C(C5(C6=CC=C(CCCCCC)C=C6)C7=CC=C(CCCCCC)C=C7)=C(S4)C8=C5C=C(C(SC9=C%10SC(/C=C%11C(C(C=C(C)C=C%12)=C%12C\%11=C(C#N)\C#N)=O)=C9)=C%10C%13(C%14=CC=C(CCCCCC)C=C%14)C%15=CC=C(CCCCCC)C=C%15)C%13=C8,0.92,15.86,68,9.92,34,25,4,3,0.117647059,0.12,7,2,15,4,0.117647059
34,PBZ-2Si,O=C(C(C=C(C)C=C1)=C1C/2=C(C#N)/C#N)C2=C/C(S3)=CC4=C3C(C5(C6=CC=C(CCCCCC)C=C6)C7=CC=C(CCCCCC)C=C7)=C(S4)C8=C5C=C(C(SC9=C%10SC(/C=C%11C(C(C=C(C)C=C%12)=C%12C\%11=C(C#N)\C#N)=O)=C9)=C%10C%13(C%14=CC=C(CCCCCC)C=C%14)C%15=CC=C(CCCCCC)C=C%15)C%13=C8,0.88,17.69,71.55,11.14,34,25,4,3,0.117647059,0.12,7,2,15,4,0.117647059
35,PPPyDPP,S=C(S/1)N(CC)C(C1=C/C(C2=NSN=C23)=CC=C3C(C=C4)=CC5=C4N(CC(CC)CCCC)C6=CC(C(C=CC(C7=CC=C(/C=C8C(N(CC)C(S\8)=S)=O)C9=NSN=C97)=C%10)=C%10N%11CC(CC)CCCC)=C%11C=C65)=O,1.04,11.86,43,5.3,32,28,2,7,0.0625,0.25,5,3,11,0,0
35,PPPyDPP,S=C(S/1)N(CC)C(C1=C/C(C2=NSN=C23)=CC=C3C(C=C4)=CC5=C4N(CC(CC)CCCC)C6=CC(C(C=CC(C7=CC=C(/C=C8C(N(CC)C(S\8)=S)=O)C9=NSN=C97)=C%10)=C%10N%11CC(CC)CCCC)=C%11C=C65)=O,1.01,15.37,59,9.16,32,28,2,7,0.0625,0.25,5,3,11,0,0
37,POTFP-TPD,O=C(C(C=C(F)C(F)=C1)=C1C/2=C(C#N)/C#N)C2=C/C(S3)=CC4=C3C(C5(C6=CC=C(CCCCCC)C=C6)C7=CC=C(CCCCCC)C=C7)=C(S4)C8=C5C=C(C(SC9=C%10SC(/C=C%11C(C(C=C(F)C(F)=C%12)=C%12C\%11=C(C#N)\C#N)=O)=C9)=C%10C%13(C%14=CC=C(CCCCCC)C=C%14)C%15=CC=C(CCCCCC)C=C%15)C%13=C8,0.812,18.34,67.4,10.04,34,22,4,5,0.117647059,0.227272727,7,2,15,4,0.117647059
37,DOTFP-PhI,O=C(C(C=C(F)C(F)=C1)=C1C/2=C(C#N)/C#N)C2=C/C(S3)=CC4=C3C(C5(C6=CC=C(CCCCCC)C=C6)C7=CC=C(CCCCCC)C=C7)=C(S4)C8=C5C=C(C(SC9=C%10SC(/C=C%11C(C(C=C(F)C(F)=C%12)=C%12C\%11=C(C#N)\C#N)=O)=C9)=C%10C%13(C%14=CC=C(CCCCCC)C=C%14)C%15=CC=C(CCCCCC)C=C%15)C%13=C8,0.856,17.75,70.1,10.65,34,22,4,5,0.117647059,0.227272727,7,2,15,4,0.117647059
42,PCT-Ehp,O=C1C2=C(C=C(F)C(F)=C2)C(/C1=C/C(S3)=C(CCCCCCCCCCC)C4=C3C(N5CC(CC)CCCC)=C(S4)C6=C5C(N(CC(CC)CCCC)C7=C8SC9=C7SC(/C=C%10/C(C(C=C(F)C(F)=C%11)=C%11C%10=O)=C(C#N)/C#N)=C9CCCCCCCCCCC)=C8C%12=NSN=C%126)=C(C#N)\C#N,0.79,26.68,63.7,13.42,33,22,9,5,0.272727273,0.227272727,8,2,12,5,0.151515152
42,PFT-Ehp,O=C1C2=C(C=C(F)C(F)=C2)C(/C1=C/C(S3)=C(CCCCCCCCCCC)C4=C3C(N5CC(CC)CCCC)=C(S4)C6=C5C(N(CC(CC)CCCC)C7=C8SC9=C7SC(/C=C%10/C(C(C=C(F)C(F)=C%11)=C%11C%10=O)=C(C#N)/C#N)=C9CCCCCCCCCCC)=C8C%12=NSN=C%126)=C(C#N)\C#N,0.78,25.27,71.1,14.16,33,22,9,5,0.272727273,0.227272727,8,2,12,5,0.151515152
42,P2F-Ehp,O=C1C2=C(C=C(F)C(F)=C2)C(/C1=C/C(S3)=C(CCCCCCCCCCC)C4=C3C(N5CC(CC)CCCC)=C(S4)C6=C5C(N(CC(CC)CCCC)C7=C8SC9=C7SC(/C=C%10/C(C(C=C(F)C(F)=C%11)=C%11C%10=O)=C(C#N)/C#N)=C9CCCCCCCCCCC)=C8C%12=NSN=C%126)=C(C#N)\C#N,0.81,26.8,66.1,14.39,33,22,9,5,0.272727273,0.227272727,8,2,12,5,0.151515152
42,PCT-Ehp,O=C1C2=C(C=C(F)C(F)=C2)C(/C1=C/C(S3)=C(CCCCCCCCCCC)C4=C3C(N5CC(CC)CCCC)=C(S4)C6=C5C(N(CC(CC)CCCC)C7=C8SC9=C7SC(/C=C%10/C(C(C=C(F)C(F)=C%11)=C%11C%10=O)=C(C#N)/C#N)=C9CCCCCCCCCCC)=C8C%12=NSN=C%126)=C(C#N)\C#N,0.79,26.12,72.2,15.06,33,22,9,5,0.272727273,0.227272727,8,2,12,5,0.151515152
42,P2F-Ehp,O=C1C2=C(C=C(F)C(F)=C2)C(/C1=C/C(S3)=C(CCCCCCCCCCC)C4=C3C(N5CC(CC)CCCC)=C(S4)C6=C5C(N(CC(CC)CCCC)C7=C8SC9=C7SC(/C=C%10/C(C(C=C(F)C(F)=C%11)=C%11C%10=O)=C(C#N)/C#N)=C9CCCCCCCCCCC)=C8C%12=NSN=C%126)=C(C#N)\C#N,0.81,26.48,72.6,15.65,33,22,9,5,0.272727273,0.227272727,8,2,12,5,0.151515152
45,PDTPO-BDTT,FC(C(F)=C1)=CC2=C1C(C(/C2=C(C#N)\C#N)=C\C3=CC(S4)C(S3)C5=C4C(S6)=C(OC5(C7=CC=C(CCCCCC)C=C7)C8=CC(CCCCCC)=CC=C8)C9C6C(OC(C%10=CC=C(CCCCCC)C=C%10)(C%11=CC=C(CCCCCC)C=C%11)C%12=C%13SC%14C%12SC(/C=C%15/C(C(C=C(F)C(F)=C%16)=C%16C%15=O)=C(C#N)\C#N)=C%14)=C%13S9)=O,0.81,16.96,46.8,6.46,42,26,8,3,0.19047619,0.115384615,8,2,16,6,0.142857143
45,PDTPO-BDTT,O=C1C2=C(C=CC=C2)C(/C1=C/C(S3)=CC4=C3C(C5(C6=CC=C(CCCCCC)C=C6)C7=CC=C(CCCCCC)C=C7)=C(S4)C8=C5C9=C(S8)C=C%10C(SC%11=C%10C(C%12=CC=C(CCCCCC)C=C%12)(C%13=CC=C(CCCCCC)C=C%13)C%14=C%11SC%15=C%14SC(/C=C%16/C(C(C=CC=C%17)=C%17C%16=O)=C(C#N)\C#N)=C%15)=C9)=C(C#N)/C#N,0.83,19.3,62.8,10.04,40,22,6,3,0.15,0.136363636,9,2,17,6,0.15
45,PDTPO-BDTT,O=C(C(C=C(F)C(F)=C1)=C1C/2=C(C#N)/C#N)C2=C/C(S3)=CC4=C3C(C5(C6=CC=C(CCCCCC)C=C6)C7=CC=C(CCCCCC)C=C7)=C(S4)C8=C5C=C(C(SC9=C%10SC(/C=C%11C(C(C=C(F)C(F)=C%12)=C%12C\%11=C(C#N)\C#N)=O)=C9)=C%10C%13(C%14=CC=C(CCCCCC)C=C%14)C%15=CC=C(CCCCCC)C=C%15)C%13=C8,0.81,19.18,70.4,10.96,34,22,4,5,0.117647059,0.227272727,7,2,15,4,0.117647059
48,PTQ10,FC1=CC(C2=CC3=C(C4=C(C3(CC(CCCC)CC)CC(CCCC)CC)C=C(S4)/C=C5C(C6=C(C\5=C(C#N)/C#N)C=CC=C6)=O)S2)=C(C=C1C7=CC8=C(C9=C(C8(CC(CCCC)CC)CC(CCCC)CC)C=C(S9)/C=C%10C(C%11=C(C\%10=C(C#N)/C#N)C=CC=C%11)=O)S7)F,1.04,6.51,54.13,3.68,42,22,6,3,0.142857143,0.136363636,7,2,11,4,0.095238095
48,PBDB-T,FC1=CC(C2=CC3=C(S2)C4=C(C=C(/C=C5C(C(C=C(OC)C(F)=C6)=C6C\5=C(C#N)\C#N)=O)S4)C3(CC(CC)CCCC)CC(CC)CCCC)=C(F)C=C1C7=CC8=C(S7)C9=C(C=C(/C=C%10C(C(C=C(OC)C(F)=C%11)=C%11C\%10=C(C#N)\C#N)=O)S9)C8(CC(CC)CCCC)CC(CC)CCCC.C,0.9,15.02,61.12,8.32,42,26,6,5,0.142857143,0.192307692,7,2,11,4,0.095238095
48,PBDB-T,FC1=CC(C2=CC3=C(C4=C(C3(CC(CCCC)CC)CC(CCCC)CC)C=C(S4)/C=C5C(C6=C(C\5=C(C#N)/C#N)C=CC=C6)=O)S2)=C(C=C1C7=CC8=C(C9=C(C8(CC(CCCC)CC)CC(CCCC)CC)C=C(S9)/C=C%10C(C%11=C(C\%10=C(C#N)/C#N)C=CC=C%11)=O)S7)F,0.89,15.28,61.87,8.43,42,22,6,3,0.142857143,0.136363636,7,2,11,4,0.095238095
48,PBDB-T,FC1=CC(C2=CC3=C(S2)C4=C(C=C(/C=C5C(C(C=C(Cl)C(Cl)=C6)=C6C\5=C(C#N)\C#N)=O)S4)C3(CC(CC)CCCC)CC(CC)CCCC)=C(F)C=C1C7=CC8=C(S7)C9=C(C=C(/C=C%10C(C(C=C(Cl)C(Cl)=C%11)=C%11C\%10=C(C#N)\C#N)=O)S9)C8(CC(CC)CCCC)CC(CC)CCCC.C,0.73,17.53,69.08,9.03,42,22,6,5,0.142857143,0.227272727,7,2,11,4,0.095238095
48,PTQ10,FC1=CC(C2=CC3=C(S2)C4=C(C=C(/C=C5C(C(C=C(Cl)C(Cl)=C6)=C6C\5=C(C#N)\C#N)=O)S4)C3(CC(CC)CCCC)CC(CC)CCCC)=C(F)C=C1C7=CC8=C(S7)C9=C(C=C(/C=C%10C(C(C=C(Cl)C(Cl)=C%11)=C%11C\%10=C(C#N)\C#N)=O)S9)C8(CC(CC)CCCC)CC(CC)CCCC.C,0.94,15.99,67.96,10.42,42,22,6,5,0.142857143,0.227272727,7,2,11,4,0.095238095
48,PBDB-TF,FC1=CC(C2=CC3=C(S2)C4=C(C=C(/C=C5C(C(C=C(Cl)C(Cl)=C6)=C6C\5=C(C#N)\C#N)=O)S4)C3(CC(CC)CCCC)CC(CC)CCCC)=C(F)C=C1C7=CC8=C(S7)C9=C(C=C(/C=C%10C(C(C=C(Cl)C(Cl)=C%11)=C%11C\%10=C(C#N)\C#N)=O)S9)C8(CC(CC)CCCC)CC(CC)CCCC.C,0.89,18.13,72.06,11.75,42,22,6,5,0.142857143,0.227272727,7,2,11,4,0.095238095
52,PTQ10,O=C(C(C=C(F)C(F)=C1)=C1C/2=C(C#N)/C#N)C2=C/C(S3)=CC=C3C(S4)=CC5=C4C6=C(C5(C7=CC=C(CCCCCC)C=C7)C8=CC=C(CCCCCC)C=C8)C=C9C(C(C%10=CC=C(CCCCCC)C=C%10)(C%11=CC=C(CCCCCC)C=C%11)C%12=C9SC(C%13=CC=C(/C=C%14C(C(C=C(F)C(F)=C%15)=C%15C\%14=C(C#N)\C#N)=O)S%13)=C%12)=C6,0.996,19.67,62.3,12.2,16,22,2,5,0.125,0.227272727,2,2,15,2,0.125
52,PBDB-T,O=C(C(C=C(F)C(F)=C1)=C1C/2=C(C#N)/C#N)C2=C/C(S3)=CC=C3C(S4)=CC5=C4C6=C(C5(C7=CC=C(CCCCCC)C=C7)C8=CC=C(CCCCCC)C=C8)C=C9C(C(C%10=CC=C(CCCCCC)C=C%10)(C%11=CC=C(CCCCCC)C=C%11)C%12=C9SC(C%13=CC=C(/C=C%14C(C(C=C(F)C(F)=C%15)=C%15C\%14=C(C#N)\C#N)=O)S%13)=C%12)=C6,0.868,22.88,69.1,13.72,16,22,2,5,0.125,0.227272727,2,2,15,2,0.125
53,PM6,CCC[Si](CCC)(CCC)C1=CC=C(S1)C2=C(SC3=C4C(C5=CC=C(CCCCCCCC)C=C5)(C6=CC=C(CCCCCCCC)C=C6)C7=C3SC8=C7SC(/C=C9/C(C(C=C(F)C(F)=C%10)=C%10C9=O)=C(C#N)/C#N)=C8)C4=C(C%11=CC=C([Si](CCC)(CCC)CCC)S%11)C%12=C2C%13=C(C(SC%14=C%15SC(/C=C%16/C(C(C=C(F)C(F)=C%17)=C%17C%16=O)=C(C#N)/C#N)=C%14)=C%15C%13(C%18=CC=C(CCCCCCCC)C=C%18)C%19=CC=C(CCCCCCCC)C=C%19)S%12,0.87,21.8,69.2,13,40,22,6,5,0.15,0.227272727,9,2,19,6,0.15
53,PM6,O=C(C(C=C(F)C(F)=C1)=C1C/2=C(C#N)/C#N)C2=C/C(S3)=CC4=C3C(C5(C6=CC=C(CCCCCC)C=C6)C7=CC=C(CCCCCC)C=C7)=C(S4)C8=C5C=C(C(SC9=C%10SC(/C=C%11C(C(C=C(F)C(F)=C%12)=C%12C\%11=C(C#N)\C#N)=O)=C9)=C%10C%13(C%14=CC=C(CCCCCC)C=C%14)C%15=CC=C(CCCCCC)C=C%15)C%13=C8,0.835,20.6,75.9,13.1,34,22,4,5,0.117647059,0.227272727,7,2,15,4,0.117647059
53,PM6,O=C1C2=C(C=C(F)C(F)=C2)C(/C1=C/C(S3)=C(CCCCCCCCCCC)C4=C3C(N5CC(CC)CCCC)=C(S4)C6=C5C(N(CC(CC)CCCC)C7=C8SC9=C7SC(/C=C%10/C(C(C=C(F)C(F)=C%11)=C%11C%10=O)=C(C#N)/C#N)=C9CCCCCCCCCCC)=C8C%12=NSN=C%126)=C(C#N)\C#N,0.837,24.9,74.4,15.5,33,22,9,5,0.272727273,0.227272727,8,2,12,5,0.151515152
54,J71,O=C1C2=C(C=CC=C2)C(/C1=C/C3=CC(C4(C5=CC=C(CCCCCC)C=C5)C6=CC=C(CCCCCC)C=C6)=C(S3)C(C4=C7)=CC8=C7C(C=C(C(C9=CC=C(CCCCCC)C=C9)(C%10=CC=C(CCCCCC)C=C%10)C%11=C%12SC(/C=C%13C(C(C=CC=C%14)=C%14C\%13=C(C#N)\C#N)=O)=C%11)C%12=C%15)=C%15N8CCCCCCCC)=C(C#N)/C#N,1.01,6.24,37.8,2.38,38,22,3,3,0.078947368,0.136363636,7,2,15,2,0.052631579
54,J71,O=C1C2=C(C=CC=C2)C(/C1=C/C3=CC(C4(C5=CC=C(CCCCCC)C=C5)C6=CC=C(CCCCCC)C=C6)=C(S3)C(C4=C7)=CC8=C7C(C=C(C(C9=CC=C(CCCCCC)C=C9)(C%10=CC=C(CCCCCC)C=C%10)C%11=C%12SC(/C=C%13C(C(C=CC=C%14)=C%14C\%13=C(C#N)\C#N)=O)=C%11)C%12=C%15)=C%15N8CC(CCCCCC)CCCCCCCC)=C(C#N)/C#N,1.03,12.3,43.5,5.51,38,22,3,3,0.078947368,0.136363636,7,2,15,2,0.052631579
54,J71,O=C1C2=C(C=C(F)C(F)=C2)C(/C1=C/C3=CC(C4(C5=CC=C(CCCCCC)C=C5)C6=CC=C(CCCCCC)C=C6)=C(S3)C(C4=C7)=CC8=C7C(C=C(C(C9=CC=C(CCCCCC)C=C9)(C%10=CC=C(CCCCCC)C=C%10)C%11=C%12SC(/C=C%13C(C(C=C(F)C(F)=C%14)=C%14C\%13=C(C#N)\C#N)=O)=C%11)C%12=C%15)=C%15N8CC(CCCCCC)CCCCCCCC)=C(C#N)/C#N,0.9,18.62,66.7,11.18,38,22,3,5,0.078947368,0.227272727,7,2,15,2,0.052631579
57,PTB7-Th,O=C(C(C=CC=C1)=C1C/2=C(C#N)/C#N)C2=C/C(S3)=CC4=C3C(C5(C6=CC=C(CCCCCC)C=C6)C7=CC=C(CCCCCC)C=C7)=C(S4)C8=C5C=C(C(SC9=C%10SC(/C=C%11C(C(C=CC=C%12)=C%12C\%11=C(C#N)\C#N)=O)=C9)=C%10C%13(C%14=CC=C(CCCCCC)C=C%14)C%15=CC=C(CCCCCC)C=C%15)C%13=C8,0.81,15.6,60.89,7.73,34,22,4,3,0.117647059,0.136363636,7,2,15,4,0.117647059
57,PBDB-T,O=C(C(C=CC=C1)=C1C/2=C(C#N)/C#N)C2=C/C(S3)=CC4=C3C(C5(C6=CC=C(CCCCCC)C=C6)C7=CC=C(CCCCCC)C=C7)=C(S4)C8=C5C=C(C(SC9=C%10SC(/C=C%11C(C(C=CC=C%12)=C%12C\%11=C(C#N)\C#N)=O)=C9)=C%10C%13(C%14=CC=C(CCCCCC)C=C%14)C%15=CC=C(CCCCCC)C=C%15)C%13=C8,0.86,18.33,67.11,10.64,34,22,4,3,0.117647059,0.136363636,7,2,15,4,0.117647059
60,J71,O=C(C(C=CC=C1)=C1C/2=C(C#N)/C#N)C2=C/C(S3)=CC4=C3C5=CC6=C(C=C5C4(CCCCCCCC)CCCCCCCC)C7=C(C=C(C(SC(/C=C8/C(C(C=CC=C9)=C9C8=O)=C(C#N)\C#N)=C%10)=C%10C%11(CCCCCCCC)CCCCCCCC)C%11=C7)N6C(CCCCCCCC)CCCCCCCC,0.96,13.81,58.53,7.76,38,22,3,3,0.078947368,0.136363636,7,2,11,2,0.052631579
60,PBDB-T,O=C(C(C=CC=C1)=C1C/2=C(C#N)/C#N)C2=C/C(S3)=CC4=C3C5=CC6=C(C=C5C4(CCCCCCCC)CCCCCCCC)C7=C(C=C(C(SC(/C=C8/C(C(C=CC=C9)=C9C8=O)=C(C#N)\C#N)=C%10)=C%10C%11(CCCCCCCC)CCCCCCCC)C%11=C7)N6C(CCCCCCCC)CCCCCCCC,0.97,14.27,67.82,9.48,38,22,3,3,0.078947368,0.136363636,7,2,11,2,0.052631579
60,PBDB-T,O=C(C(C=C(F)C(F)=C1)=C1C/2=C(C#N)/C#N)C2=C/C(S3)=CC4=C3C5=CC6=C(C=C5C4(CCCCCCCC)CCCCCCCC)C7=C(C=C(C(SC(/C=C8/C(C(C=C(F)C(F)=C9)=C9C8=O)=C(C#N)\C#N)=C%10)=C%10C%11(CCCCCCCC)CCCCCCCC)C%11=C7)N6C(CCCCCCCC)CCCCCCCC,0.8,18.29,71.1,10.41,38,22,3,5,0.078947368,0.227272727,7,2,11,2,0.052631579
60,J71,O=C(C(C=C(F)C(F)=C1)=C1C/2=C(C#N)/C#N)C2=C/C(S3)=CC4=C3C5=CC6=C(C=C5C4(CCCCCCCC)CCCCCCCC)C7=C(C=C(C(SC(/C=C8/C(C(C=C(F)C(F)=C9)=C9C8=O)=C(C#N)\C#N)=C%10)=C%10C%11(CCCCCCCC)CCCCCCCC)C%11=C7)N6C(CCCCCCCC)CCCCCCCC,0.85,17.53,73.42,10.92,38,22,3,5,0.078947368,0.227272727,7,2,11,2,0.052631579
60,PBDB-TF,O=C(C(C=CC=C1)=C1C/2=C(C#N)\C#N)C2=C/C(S3)=CC4=C3C5=CC6=C(C=C5C4(C7=CC=C(CCCCCC)C=C7)C8=CC=C(CCCCCC)C=C8)C9=C(C=C(C(SC(/C=C%10/C(C(C=CC=C%11)=C%11C%10=O)=C(C#N)\C#N)=C%12)=C%12C%13(C%14=CC=C(CCCCCC)C=C%14)C%15=CC=C(CCCCCC)C=C%15)C%13=C9)N6C(CCCCCCCC)CCCCCCCC,0.95,18.29,75.7,13.15,38,22,3,3,0.078947368,0.136363636,7,2,15,2,0.052631579
61,P3HT,O=C1N(/C(S/C1=C/C2=CC=C(C3=CC4=C(C5=CC6=C(C=C5C4(C7=CC=C(C=C7)CCCCCC)C8=CC=C(C=C8)CCCCCC)C9=C(C6(C%10=CC=C(C=C%10)CCCCCC)C%11=CC=C(C=C%11)CCCCCC)C=C(C%12=CC=C(C%13=NN(N=C%13%12)CCCCCCCC)/C=C%14C(N(/C(S\%14)=C(C#N)\C#N)CC)=O)S9)S3)C%15=NN(CCCCCCCC)N=C2%15)=C(C#N)\C#N)CC,0.9,9.64,65,5.64,28,33,2,8,0.071428571,0.242424242,5,3,15,2,0.071428571
61,P3HT,O=C(/C(S/1)=C\C2=CC=C(C3=NN(CCCCCCCC)N=C32)C(S4)=CC5=C4C6=CC(C(C7=CC=C(CCCCCC)C=C7)(C8=CC=C(CCCCCC)C=C8)OC9=C%10SC(C%11=CC=C(/C=C%12S/C(N(CCCCCCCC)C/%12=O)=C(C#N)\C#N)C%13=NN(CCCCCCCC)N=C%11%13)=C9)=C%10C=C6C(C%14=CC=C(CCCCCC)C=C%14)(C%15=CC=C(CCCCCC)C=C%15)O5)N(CCCCCCCC)C1=C(C#N)\C#N,0.88,11.57,62,6.31,30,33,4,8,0.133333333,0.242424242,5,3,15,2,0.066666667
61,P3HT,O=C(N(CC)/C(S/1)=C(C#N)/C#N)C1=C/C(C2=NN(CCCCCCCC)N=C23)=CC=C3C4=CC5=C(S4)C6=CC7=C(C(SC(C8=CC=C(/C=C9C(N(CC)/C(S\9)=C(C#N)/C#N)=O)C%10=NN(CCCCCCCC)N=C%108)=C%11)=C%11C7(C%12=CC=C(OCCCCCC)C=C%12)C%13=CC=C(OCCCCCC)C=C%13)C=C6C5(C%14=CC=C(OCCCCCC)C=C%14)C%15=CC=C(OCCCCCC)C=C%15,0.89,10.84,68,6.56,28,33,2,8,0.071428571,0.242424242,5,3,15,2,0.071428571
63,PBDB-TF,O=C(C(C=CC=C1)=C1C/2=C(C#N)/C#N)C2=C/C(S3)=CC4=C3C(C5(C6=CC=C(CCCCCC)C=C6)C7=CC=C(CCCCCC)C=C7)=C(S4)C8=C5C=C(C(SC9=C%10SC(/C=C%11C(C(C=CC=C%12)=C%12C\%11=C(C#N)\C#N)=O)=C9)=C%10C%13(C%14=CC=C(CCCCCC)C=C%14)C%15=CC=C(CCCCCC)C=C%15)C%13=C8,1,15.1,57.6,8.72,34,22,4,3,0.117647059,0.136363636,7,2,15,4,0.117647059
63,PBDB-TF,O=C(C/1=C\C2=CC3=C(C(C4(C5=CC=C(C=C5)CCCCCC)C6=CC=C(C=C6)CCCCCC)=C(C7=C4C=C(C8=C7)C9=C(C8(C%10=CC=C(C=C%10)CCCCCC)C%11=CC=C(C=C%11)CCCCCC)C(SC(/C=C%12C(C%13=C(C\%12=C(C#N)/C#N)C=C(F)C(F)=C%13)=O)=C%14)=C%14S9)S3)S2)C%15=C(C1=C(C#N)/C#N)C=CC=C%15,0.91,16.9,65.5,10.07,34,22,4,5,0.117647059,0.227272727,7,2,15,4,0.117647059
63,PBDB-TF,O=C(C/1=C\C2=CC3=C(C(C4(C5=CC=C(C=C5)CCCCCC)C6=CC=C(C=C6)CCCCCC)=C(C7=C4C=C(C8=C7)C9=C(C8(C%10=CC=C(C=C%10)CCCCCC)C%11=CC=C(C=C%11)CCCCCC)C(SC(/C=C%12C(C%13=C(C\%12=C(C#N)/C#N)C=C(F)C(F)=C%13)=O)=C%14)=C%14S9)S3)S2)C%15=C(C1=C(C#N)/C#N)C=CC=C%15,0.92,17.3,65.7,10.38,34,22,4,5,0.117647059,0.227272727,7,2,15,4,0.117647059
63,PBDB-TF,O=C(C(C=C(F)C(F)=C1)=C1C/2=C(C#N)/C#N)C2=C/C(S3)=CC4=C3C(C5(C6=CC=C(CCCCCC)C=C6)C7=CC=C(CCCCCC)C=C7)=C(S4)C8=C5C=C(C(SC9=C%10SC(/C=C%11C(C(C=C(F)C(F)=C%12)=C%12C\%11=C(C#N)\C#N)=O)=C9)=C%10C%13(C%14=CC=C(CCCCCC)C=C%14)C%15=CC=C(CCCCCC)C=C%15)C%13=C8,0.83,18.3,68.4,10.39,34,22,4,5,0.117647059,0.227272727,7,2,15,4,0.117647059
63,PBDB-TF,O=C(C/1=C\C2=CC3=C(C(C4(C5=CC=C(C=C5)CCCCCC)C6=CC=C(C=C6)CCCCCC)=C(C7=C4C=C(C8=C7)C9=C(C8(C%10=CC=C(C=C%10)CCCCCC)C%11=CC=C(C=C%11)CCCCCC)C(SC(/C=C%12C(C%13=C(C\%12=C(C#N)/C#N)C=C(F)C(F)=C%13F)=O)=C%14)=C%14S9)S3)S2)C%15=C(C1=C(C#N)/C#N)C=CC=C%15,0.89,18.4,64.5,10.54,34,25,4,6,0.117647059,0.24,7,2,15,4,0.117647059
63,PBDB-TF,O=C(C/1=C\C2=CC3=C(C(C4(C5=CC=C(C=C5)CCCCCC)C6=CC=C(C=C6)CCCCCC)=C(C7=C4C=C(C8=C7)C9=C(C8(C%10=CC=C(C=C%10)CCCCCC)C%11=CC=C(C=C%11)CCCCCC)C(SC(/C=C%12C(C%13=C(C\%12=C(C#N)/C#N)C=C(F)C(F)=C%13F)=O)=C%14)=C%14S9)S3)S2)C%15=C(C1=C(C#N)/C#N)C=CC=C%15,0.89,19.4,66.5,11.44,34,25,4,6,0.117647059,0.24,7,2,15,4,0.117647059
63,PBDB-TF,O=C(C/1=C\C2=CC3=C(C(C4(C5=CC=C(C=C5)CCCCCC)C6=CC=C(C=C6)CCCCCC)=C(C7=C4C=C(C8=C7)C9=C(C8(C%10=CC=C(C=C%10)CCCCCC)C%11=CC=C(C=C%11)CCCCCC)C(SC(/C=C%12C(C%13=C(C\%12=C(C#N)/C#N)C=C(F)C(F)=C%13F)=O)=C%14)=C%14S9)S3)S2)C%15=C(C1=C(C#N)/C#N)C=C(F)C(F)=C%15F,0.82,21.6,67.4,11.89,34,25,4,6,0.117647059,0.24,7,2,15,4,0.117647059
64,DFDT(DPP)2,O=C1C2=C(C=CC=C2)C(/C1=C/C3=CC(C4(C5=CC=C(CCCCCC)C=C5)C6=CC=C(CCCCCC)C=C6)=C(S3)C7=C4C=C(C(SC(/C=C8/C(C(C=CC=C9)=C9C8=O)=C(C#N)\C#N)=C%10)=C%10C%11(C%12=CC=C(CCCCCC)C=C%12)C%13=CC=C(CCCCCC)C=C%13)C%11=C7)=C(C#N)/C#N,0.99,14.79,47.9,7.01,28,22,2,3,0.071428571,0.136363636,5,2,13,2,0.071428571
64,DFDT(DPP)2,O=C1C2=C(C=C(F)C(F)=C2)C(/C1=C/C3=CC(C4(C5=CC=C(CCCCCC)C=C5)C6=CC=C(CCCCCC)C=C6)=C(S3)C7=C4C=C(C(SC(/C=C8/C(C(C=C(F)C(F)=C9)=C9C8=O)=C(C#N)\C#N)=C%10)=C%10C%11(C%12=CC=C(CCCCCC)C=C%12)C%13=CC=C(CCCCCC)C=C%13)C%11=C7)=C(C#N)/C#N,0.86,16.83,65.2,9.43,28,22,2,5,0.071428571,0.227272727,5,2,13,2,0.071428571
66,J71,N#C/C(C#N)=C/C(C1=NSN=C12)=CC=C2C(S3)=CC(SCC(CCCCCC)CCCCCCCC)=C3C4=NC(SC(C5=C(SCC(CCCCCC)CCCCCCCC)C=C(C6=CC=C(/C=C(C#N)/C#N)C7=NSN=C76)S5)=N8)C8S4,0.93,14.71,57.02,8.39,26,19,6,5,0.230769231,0.263157895,4,2,8,4,0.153846154
66,J71,N#C/C(C#N)=C/C(C1=NSN=C12)=CC=C2C(S3)=CC(OCC(CCCCCC)CCCCCCCC)=C3C4=NC(SC(C5=C(OCC(CCCCCC)CCCCCCCC)C=C(C6=CC=C(/C=C(C#N)/C#N)C7=NSN=C76)S5)=N8)C8S4,0.85,16.12,63.95,8.76,26,19,6,5,0.230769231,0.263157895,4,2,8,4,0.153846154
68,J52,O=C1C2=C(C=C(F)C(F)=C2)C(/C1=C/C(S3)=C(CCCCCCCCCCC)C4=C3C(N5CC(CC)CCCC)=C(S4)C6=C5C(N(CC(CC)CCCC)C7=C8SC9=C7SC(/C=C%10/C(C(C=C(F)C(F)=C%11)=C%11C%10=O)=C(C#N)/C#N)=C9CCCCCCCCCCC)=C8C%12=NSN=C%126)=C(C#N)\C#N,0.65,20.43,53.82,7.15,33,22,9,5,0.272727273,0.227272727,8,2,12,5,0.151515152
68,PIDTT-DtffBTA,O=C1C2=C(C=C(F)C(F)=C2)C(/C1=C/C(S3)=C(CCCCCCCCCCC)C4=C3C(N5CC(CC)CCCC)=C(S4)C6=C5C(N(CC(CC)CCCC)C7=C8SC9=C7SC(/C=C%10/C(C(C=C(F)C(F)=C%11)=C%11C%10=O)=C(C#N)/C#N)=C9CCCCCCCCCCC)=C8C%12=NSN=C%126)=C(C#N)\C#N,0.74,22.7,65.73,11.05,33,22,9,5,0.272727273,0.227272727,8,2,12,5,0.151515152
71,PBTB-T-SF,FC(C(F)=C1)=CC2=C1C(C(/C2=C(C#N)\C#N)=C\C3=CC(S4)C(S3)C5=C4C(S6)=C(OC5(C7=CC=C(CCCCCC)C=C7)C8=CC(CCCCCC)=CC=C8)C9C6C(OC(C%10=CC=C(CCCCCC)C=C%10)(C%11=CC=C(CCCCCC)C=C%11)C%12=C%13SC%14C%12SC(/C=C%15/C(C(C=C(F)C(F)=C%16)=C%16C%15=O)=C(C#N)\C#N)=C%14)=C%13S9)=O,0.69,26.9,65.4,12.2,42,26,8,3,0.19047619,0.115384615,8,2,16,6,0.142857143
71,PTB7-Th,FC(C(F)=C1)=CC2=C1C(C(/C2=C(C#N)\C#N)=C\C3=CC(S4)C(S3)C5=C4C(S6)=C(OC5(C7=CC=C(CCCCCC)C=C7)C8=CC(CCCCCC)=CC=C8)C9C6C(OC(C%10=CC=C(CCCCCC)C=C%10)(C%11=CC=C(CCCCCC)C=C%11)C%12=C%13SC%14C%12SC(/C=C%15/C(C(C=C(F)C(F)=C%16)=C%16C%15=O)=C(C#N)\C#N)=C%14)=C%13S9)=O,0.69,27.6,68.4,13.1,42,26,8,3,0.19047619,0.115384615,8,2,16,6,0.142857143
71,PTB7-Th,FC(C(F)=C1)=CC2=C1C(C(/C2=C(C#N)\C#N)=C\C3=CC(S4)C(S3)C5=C4C(S6)=C(OC5(C7=CC=C(CCCCCC)C=C7)C8=CC(CCCCCC)=CC=C8)C9C6C(OC(C%10=CC=C(CCCCCC)C=C%10)(C%11=CC=C(CCCCCC)C=C%11)C%12=C%13SC%14C%12SC(/C=C%15/C(C(C=C(F)C(F)=C%16)=C%16C%15=O)=C(C#N)\C#N)=C%14)=C%13S9)=O,0.69,28.8,70.6,14.1,42,26,8,3,0.19047619,0.115384615,8,2,16,6,0.142857143
77,PBDB-T,CCCCCCC(C=C1)=CC=C1C2(C3=CC=C(C=C3)CCCCCC)C4=C(C5=C2C=C(C6=C5)C7=C(C6(C8=CC=C(C=C8)CCCCCC)C9=CC=C(C=C9)CCCCCC)C(SC(/C=C%10C(C%11=C(C\%10=C(C#N)/C#N)C=C(Cl)C=C%11)=O)=C%12)=C%12S7)SC%13=C4SC(C%14=CC=C(C%15=C(F)C(F)=C(C(S%16)=CC=C%16C%17=CC%18=C(C(C%19(C%20=CC=C(C=C%20)CCCCCC)C%21=CC=C(C=C%21)CCCCCC)=C(C%22=C%19C=C(C%23=C%22)C%24=C(C%23(C%25=CC=C(C=C%25)CCCCCC)C%26=CC=C(C=C%26)CCCCCC)C(SC(/C=C%27C(C%28=C(C\%27=C(C#N)/C#N)C=C(Cl)C=C%28)=O)=C%29)=C%29S%24)S%18)S%17)C%30=NSN=C%30%15)S%14)=C%13,9.6,0.77,49,3.63,34,22,4,4,0.117647059,0.181818182,7,2,30,4,0.117647059
77,PBDB-T,O=C(C(C=CC=C1)=C1C/2=C(C#N)/C#N)C2=C/C(S3)=CC4=C3C(C5(C6=CC=C(CCCCCC)C=C6)C7=CC=C(CCCCCC)C=C7)=C(S4)C8=C5C=C(C(SC9=C%10SC(/C=C%11C(C(C=CC=C%12)=C%12C\%11=C(C#N)\C#N)=O)=C9)=C%10C%13(C%14=CC=C(CCCCCC)C=C%14)C%15=CC=C(CCCCCC)C=C%15)C%13=C8,9.61,1.06,64,6.55,34,22,4,3,0.117647059,0.136363636,7,2,15,4,0.117647059
