Repository: LANDRY-SANON/Performance-prediction-of-organic-solar-cells-using-artificial-intelligence

# Performance-prediction-of-organic-solar-cells-using-artificial-intelligence

The current challenge in photovoltaics is to improve the efficiency of cells while reducing their production cost. One of the research avenues is to replace silicon with an organic material. The objective of this project is to use Machine Learning (a subcategory of artificial intelligence) to optimize the organic materials used in order to manufacture organic photovoltaic cells (OPC) with better performance. These OPCs are photovoltaic cells in which at least the active layer is made of organic molecules.

File: data/jjapac4894supp2.csv (part 2 of 8)
Paper No.,D,A SMILES,VOC (V),JSC (mA/cm2),FF (%),PCE max (%),Num. atoms (electron-rich unit),Num. atoms (electron-deficient unit),Num. heteroatoms (electron-rich unit),Num. heteroatoms (electron-deficient unit),Proportion of heteroatoms (electron-rich unit),Proportion of heteroatoms (electron-deficient unit),Num. rings (electron-rich unit),Num. rings (electron-deficient unit),Total num. rings,Num. S atoms (electron-rich unit),Proportion of S atoms (electron-rich unit)
77,PBDB-T,CCCCCCC(C=C1)=CC=C1C2(C3=CC=C(C=C3)CCCCCC)C4=C(C5=C2C=C(C6=C5)C7=C(C6(C8=CC=C(C=C8)CCCCCC)C9=CC=C(C=C9)CCCCCC)C(SC(/C=C%10C(C%11=C(C\%10=C(C#N)/C#N)C=C(Cl)C=C%11)=O)=C%12)=C%12S7)SC%13=C4SC(C%14=CC=C(C%15=C(F)C(F)=C(C(S%16)=CC=C%16C%17=CC%18=C(C(C%19(C%20=CC=C(C=C%20)CCCCCC)C%21=CC=C(C=C%21)CCCCCC)=C(C%22=C%19C=C(C%23=C%22)C%24=C(C%23(C%25=CC=C(C=C%25)CCCCCC)C%26=CC=C(C=C%26)CCCCCC)C(SC(/C=C%27C(C%28=C(C\%27=C(C#N)/C#N)C=C(Cl)C=C%28)=O)=C%29)=C%29S%24)S%18)S%17)C%30=NSN=C%30%15)S%14)=C%13,0.86,13.57,62,7.27,34,22,4,4,0.117647059,0.181818182,7,2,30,4,0.117647059
77,PBDB-T,CCCCCCC(C=C1)=CC=C1C2(C3=CC=C(C=C3)CCCCCC)C4=C(C5=C2C=C(C6=C5)C7=C(C6(C8=CC=C(C=C8)CCCCCC)C9=CC=C(C=C9)CCCCCC)C(SC(/C=C%10C(C%11=C(C\%10=C(C#N)/C#N)C=C(Cl)C=C%11)=O)=C%12)=C%12S7)SC%13=C4SC(C%14=CC=C(C%15=C(C#N)C(C#N)=C(C(S%16)=CC=C%16C%17=CC%18=C(C(C%19(C%20=CC=C(C=C%20)CCCCCC)C%21=CC=C(C=C%21)CCCCCC)=C(C%22=C%19C=C(C%23=C%22)C%24=C(C%23(C%25=CC=C(C=C%25)CCCCCC)C%26=CC=C(C=C%26)CCCCCC)C(SC(/C=C%27C(C%28=C(C\%27=C(C#N)/C#N)C=C(Cl)C=C%28)=O)=C%29)=C%29S%24)S%18)S%17)C%30=NSN=C%30%15)S%14)=C%13,9.25,1.33,59,7.31,34,15,4,5,0.117647059,0.333333333,7,2,30,4,0.117647059
77,PBDB-T,CCCCCCC(C=C1)=CC=C1C2(C3=CC=C(C=C3)CCCCCC)C4=C(C5=C2C=C(C6=C5)C7=C(C6(C8=CC=C(C=C8)CCCCCC)C9=CC=C(C=C9)CCCCCC)C(SC(/C=C%10C(C%11=C(C\%10=C(C#N)/C#N)C=C(Cl)C=C%11)=O)=C%12)=C%12S7)SC%13=C4SC(C%14=CC=C(C%15=C(C#N)C(C#N)=C(C(S%16)=CC=C%16C%17=CC%18=C(C(C%19(C%20=CC=C(C=C%20)CCCCCC)C%21=CC=C(C=C%21)CCCCCC)=C(C%22=C%19C=C(C%23=C%22)C%24=C(C%23(C%25=CC=C(C=C%25)CCCCCC)C%26=CC=C(C=C%26)CCCCCC)C(SC(/C=C%27C(C%28=C(C\%27=C(C#N)/C#N)C=C(Cl)C=C%28)=O)=C%29)=C%29S%24)S%18)S%17)C%30=NSN=C%30%15)S%14)=C%13,9.37,1.25,64,7.5,34,15,4,5,0.117647059,0.333333333,7,2,30,4,0.117647059
77,PBDB-T,CCCCCCC(C=C1)=CC=C1C2(C3=CC=C(C=C3)CCCCCC)C4=C(C5=C2C=C(C6=C5)C7=C(C6(C8=CC=C(C=C8)CCCCCC)C9=CC=C(C=C9)CCCCCC)C(SC(/C=C%10C(C%11=C(C\%10=C(C#N)/C#N)C=C(Cl)C=C%11)=O)=C%12)=C%12S7)SC%13=C4SC(C%14=CC=C(C%15=C(C#N)C(C#N)=C(C(S%16)=CC=C%16C%17=CC%18=C(C(C%19(C%20=CC=C(C=C%20)CCCCCC)C%21=CC=C(C=C%21)CCCCCC)=C(C%22=C%19C=C(C%23=C%22)C%24=C(C%23(C%25=CC=C(C=C%25)CCCCCC)C%26=CC=C(C=C%26)CCCCCC)C(SC(/C=C%27C(C%28=C(C\%27=C(C#N)/C#N)C=C(Cl)C=C%28)=O)=C%29)=C%29S%24)S%18)S%17)C%30=NSN=C%30%15)S%14)=C%13,0.82,17.06,65,9.13,34,15,4,5,0.117647059,0.333333333,7,2,30,4,0.117647059
78,PTB7-Th,O=C1C2=C(C=CC=C2)C(/C1=C/C3=CC(OCC(CC)CCCC)=C(S3)C(S4)=CC5=C4C6=CC(C(C7=CC=C(CCCCCC)C=C7)(C8=CC=C(CCCCCC)C=C8)C9=C%10SC(C%11=C(OCC(CC)CCCC)C=C(/C=C%12/C(C(C=CC=C%13)=C%13C%12=O)=C(C#N)\C#N)S%11)=C9)=C%10C=C6C5(C%14=CC=C(CCCCCC)C=C%14)C%15=CC=C(CCCCCC)C=C%15)=C(C#N)/C#N,0.9,12.5,59.4,6.7,16,22,2,3,0.125,0.136363636,2,2,15,2,0.125
78,PBDB-T,O=C(C(C=C(F)C(F)=C1)=C1C/2=C(C#N)/C#N)C2=C/C(S3)=CC4=C3C(C5(C6=CC=C(CCCCCC)C=C6)C7=CC=C(CCCCCC)C=C7)=C(S4)C8=C5C=C(C(SC9=C%10SC(/C=C%11C(C(C=C(F)C(F)=C%12)=C%12C\%11=C(C#N)\C#N)=O)=C9)=C%10C%13(C%14=CC=C(CCCCCC)C=C%14)C%15=CC=C(CCCCCC)C=C%15)C%13=C8,0.67,19.4,73.1,9.6,34,22,4,5,0.117647059,0.227272727,7,2,15,4,0.117647059
78,PTB7-Th,O=C1C2=C(C=C(F)C(F)=C2)C(/C1=C/C3=CC(OCC(CC)CCCC)=C(S3)C(S4)=CC5=C4C6=CC(C(C7=CC=C(CCCCCC)C=C7)(C8=CC=C(CCCCCC)C=C8)C9=C%10SC(C%11=C(OCC(CC)CCCC)C=C(/C=C%12/C(C(C=C(F)C(F)=C%13)=C%13C%12=O)=C(C#N)\C#N)S%11)=C9)=C%10C=C6C5(C%14=CC=C(CCCCCC)C=C%14)C%15=CC=C(CCCCCC)C=C%15)=C(C#N)/C#N,0.72,22.1,67,10.7,16,22,2,5,0.125,0.227272727,2,2,15,2,0.125
78,PBDB-T,O=C(C(C=CC=C1)=C1C/2=C(C#N)/C#N)C2=C/C(S3)=CC4=C3C(C5(C6=CC=C(CCCCCC)C=C6)C7=CC=C(CCCCCC)C=C7)=C(S4)C8=C5C=C(C(SC9=C%10SC(/C=C%11C(C(C=CC=C%12)=C%12C\%11=C(C#N)\C#N)=O)=C9)=C%10C%13(C%14=CC=C(CCCCCC)C=C%14)C%15=CC=C(CCCCCC)C=C%15)C%13=C8,0.91,17.1,72.5,11.2,34,22,4,3,0.117647059,0.136363636,7,2,15,4,0.117647059
79,PBDB-T,CCN(/C(S/1)=C(C#N)\C#N)C(C1=C\C(S2)=C3C(C=C(C(OCCCCCCCC)=O)S3)=C2C(S4)=CC5=C4C6=C(C5(C7=CC=C(CCCCCC)C=C7)C8=CC=C(CCCCCC)C=C8)C=C9C(C(C%10=CC=C(CCCCCC)C=C%10)(C%11=CC=C(CCCCCC)C=C%11)C%12=C9SC(C%13=C(C=C(C(OCCCCCCCC)=O)S%14)C%14=C(/C=C%15C(N(CC)/C(S/%15)=C(C#N)\C#N)=O)S%13)=C%12)=C6)=O,0.92,16.42,60,9,48,21,6,5,0.125,0.238095238,9,1,15,6,0.125
79,PBDB-T,CCN(/C(S/1)=C(C#N)\C#N)C(C1=C\C(S2)=C3C(C=C(C(OCCCCCCCC)=O)S3)=C2C(S4)=CC5=C4C6=C(C5(CCCCCC)CCCCCC)C=C7C(C(CCCCCC)(CCCCCC)C8=C7SC(C9=C(C=C(C(OCCCCCCCC)=O)S%10)C%10=C(/C=C%11C(N(CC)/C(S/%11)=C(C#N)\C#N)=O)S9)=C8)=C6)=O,0.93,17.31,70,11.22,48,21,6,5,0.125,0.238095238,9,1,11,6,0.125
79,PBDB-T,CCN(/C(S/1)=C(C#N)\C#N)C(C1=C\C(S2)=C3C(C=C(C(OCC(CC)CCCC)=O)S3)=C2C(S4)=CC5=C4C6=C(C5(CCCCCC)CCCCCC)C=C7C(C(CCCCCC)(CCCCCC)C8=C7SC(C9=C(C=C(C(OCC(CC)CCCC)=O)S%10)C%10=C(/C=C%11C(N(CC)/C(S/%11)=C(C#N)\C#N)=O)S9)=C8)=C6)=O,0.93,18.86,71,12.36,48,21,6,5,0.125,0.238095238,9,1,11,6,0.125
80,PBDB-T,O=C(C(C=CC=C1)=C1C/2=C(C#N)\C#N)C2=C/C(S3)=CC4=C3C5=CC6=C(C=C5C4(C7=CC=C(CCCCCCCC)C=C7)C8=CC=C(CCCCCCCC)C=C8)C9=C(C=C(C(SC(/C=C%10/C(C(C=CC=C%11)=C%11C%10=O)=C(C#N)/C#N)=C%12)=C%12C%13(C%14=CC=C(CCCCCCCC)C=C%14)C%15=CC=C(CCCCCCCC)C=C%15)C%13=C9)N6C(CCCCCCCC)CCCCCCCC,0.97,14.26,64.08,9.25,38,22,3,3,0.078947368,0.136363636,7,2,15,2,0.052631579
80,PBDB-T,O=C(C(C=CC=C1)=C1C/2=C(C#N)\C#N)C2=C/C3=CC(C4(C5=CC=C(CCCCCC)C=C5)C6=CC=C(CCCCCC)C=C6)=C(S3)C7=C4C8=CC(SC9=C%10C(C%11=CC=C(CCCCCC)C=C%11)(C%12=CC=C(CCCCCC)C=C%12)C%13=C9SC(/C=C%14C(C(C=CC=C%15)=C%15C\%14=C(C#N)/C#N)=O)=C%13)=C%10C=C8S7,0.86,16.56,65.52,9.33,34,22,4,3,0.117647059,0.136363636,7,2,15,4,0.117647059
80,PBDB-T,O=C(C(C=CC=C1)=C1C/2=C(C#N)/C#N)C2=C/C(S3)=CC4=C3C(C5(C6=CC=C(CCCCCC)C=C6)C7=CC=C(CCCCCC)C=C7)=C(S4)C8=C5C=C(C(SC9=C%10SC(/C=C%11C(C(C=CC=C%12)=C%12C\%11=C(C#N)\C#N)=O)=C9)=C%10C%13(C%14=CC=C(CCCCCC)C=C%14)C%15=CC=C(CCCCCC)C=C%15)C%13=C8,0.92,16.75,65.23,10.05,34,22,4,3,0.117647059,0.136363636,7,2,15,4,0.117647059
80,PBDB-T,O=C(C(C(C=CC=C1)=C1S2)=C2C/3=C(C#N)\C#N)C3=C/C(S4)=CC5=C4C6=CC7=C(C=C6C5(C8=CC=C(CCCCCCCC)C=C8)C9=CC=C(CCCCCCCC)C=C9)C%10=C(C=C(C(SC(/C=C%11/C(C(SC%12=C%13C=CC=C%12)=C%13C%11=O)=C(C#N)/C#N)=C%14)=C%14C%15(C%16=CC=C(CCCCCCCC)C=C%16)C%17=CC=C(CCCCCCCC)C=C%17)C%15=C%10)N7C(CCCCCCCC)CCCCCCCC,0.98,17.22,63.62,10.74,38,25,3,4,0.078947368,0.16,7,3,17,2,0.052631579
80,PBDB-T,O=C(C/1=C\C2=CC(C3(C4=CC=C(C=C4)CCCCCC)C5=CC=C(C=C5)CCCCCC)=C(C6=C3C7=CC8=C(C=C7S6)C(C(C9=CC=C(C=C9)CCCCCC)(C%10=C%11SC(/C=C%12C(C(C(C=CC=C%13)=C%13S%14)=C%14C\%12=C(C#N)/C#N)=O)=C%10)C%15=CC=C(C=C%15)CCCCCC)=C%11S8)S2)C(C(C=CC=C%16)=C%16S%17)=C%17C1=C(C#N)/C#N,0.92,18.55,63.41,10.82,34,25,4,4,0.117647059,0.16,7,3,17,4,0.117647059
80,PBDB-T,O=C(C/1=C\C2=CC3=C(C(C4(C5=CC=C(C=C5)CCCCCC)C6=CC=C(C=C6)CCCCCC)=C(C7=C4C=C(C8=C7)C9=C(C8(C%10=CC=C(C=C%10)CCCCCC)C%11=CC=C(C=C%11)CCCCCC)C(SC(/C=C%12C(C(C(C=CC=C%13)=C%13S%14)=C%14C\%12=C(C#N)/C#N)=O)=C%15)=C%15S9)S3)S2)C(C(C=CC=C%16)=C%16S%17)=C%17C1=C(C#N)/C#N,0.94,19.9,64.51,12.07,34,25,4,4,0.117647059,0.16,7,3,17,4,0.117647059
81,PTB7-Th,O=C(C(C=C(F)C(F)=C1)=C1C/2=C(C#N)/C#N)C2=C/C(S3)=CC=C3C(C=C4)=CC5=C4C6=NC(C(CCCCCCCC)(CCCCCCCC)C7=C8C=CC(C9=CC=C(/C=C%10C(C(C=C(F)C(F)=C%11)=C%11C\%10=C(C#N)\C#N)=O)S9)=C7)=C8N=C6C5(CCCCCCCC)CCCCCCCC,0.68,10.01,55,3.81,46,22,4,5,0.086956522,0.227272727,7,2,11,2,0.043478261
81,PTB7-Th,O=C(C(C=C(Cl)C(Cl)=C1)=C1C/2=C(C#N)/C#N)C2=C/C(S3)=CC=C3C(C=C4)=CC5=C4C6=NC(C(CCCCCCCC)(CCCCCCCC)C7=C8C=CC(C9=CC=C(/C=C%10C(C(C=C(Cl)C(Cl)=C%11)=C%11C\%10=C(C#N)\C#N)=O)S9)=C7)=C8N=C6C5(CCCCCCCC)CCCCCCCC,0.64,15.85,52.3,5.32,46,22,4,5,0.086956522,0.227272727,7,2,11,2,0.043478261
81,PTB7-Th,O=C(C(C=C(F)C(F)=C1)=C1C/2=C(C#N)/C#N)C2=C/C(S3)=CC=C3C(C=C4)=CC5=C4C6=NC(C(CCCCCCCC)(CCCCCCCC)C7=C8C=CC(C9=CC=C(/C=C%10C(C(C=C(F)C(F)=C%11)=C%11C\%10=C(C#N)\C#N)=O)S9)=C7)=C8N=C6C5(CCCCCCCC)CCCCCCCC,0.71,13.54,60.1,5.81,46,22,4,5,0.086956522,0.227272727,7,2,11,2,0.043478261
81,PTB7-Th,O=C(C(C=C(Cl)C(Cl)=C1)=C1C/2=C(C#N)/C#N)C2=C/C(S3)=CC=C3C(C=C4)=CC5=C4C6=NC(C(CCCCCCCC)(CCCCCCCC)C7=C8C=CC(C9=CC=C(/C=C%10C(C(C=C(Cl)C(Cl)=C%11)=C%11C\%10=C(C#N)\C#N)=O)S9)=C7)=C8N=C6C5(CCCCCCCC)CCCCCCCC,0.69,14.06,63.5,6.2,46,22,4,5,0.086956522,0.227272727,7,2,11,2,0.043478261
81,PTB7-Th,O=C(C(C=CC=C1)=C1C/2=C(C#N)/C#N)C2=C/C(S3)=CC=C3C(C=C4)=CC5=C4C6=NC(C(CCCCCCCC)(CCCCCCCC)C7=C8C=CC(C9=CC=C(/C=C%10C(C(C=CC=C%11)=C%11C\%10=C(C#N)\C#N)=O)S9)=C7)=C8N=C6C5(CCCCCCCC)CCCCCCCC,0.86,14.8,57.4,7.32,46,22,4,3,0.086956522,0.136363636,7,2,11,2,0.043478261
81,PTB7-Th,O=C(C(C=CC=C1)=C1C/2=C(C#N)/C#N)C2=C/C(S3)=CC=C3C(C=C4)=CC5=C4C6=NC(C(CCCCCCCC)(CCCCCCCC)C7=C8C=CC(C9=CC=C(/C=C%10C(C(C=CC=C%11)=C%11C\%10=C(C#N)\C#N)=O)S9)=C7)=C8N=C6C5(CCCCCCCC)CCCCCCCC,0.83,16.51,55.5,7.68,46,22,4,3,0.086956522,0.136363636,7,2,11,2,0.043478261
82,PTB7-Th,O=C1C2=C(C=CC=C2)C(/C1=C/C(S3)=CC4=C3C5=C(C(C4(C6=CC=C(CCCCCC)C=C6)C7=CC=C(CCCCCC)C=C7)=CC=C8)C8=C9C=C%10C(C(C(C%11=CC=C(CCCCCC)C=C%11)(C%12=CC=C(CCCCCC)C=C%12)C%13=C%10SC(/C=C%14/C(C(C=CC=C%15)=C%15C%14=O)=C(C#N)\C#N)=C%13)=CC=C%16)=C%16C9=C5)=C(C#N)/C#N,0.85,14.5,58.2,7.21,46,22,2,3,0.043478261,0.136363636,8,2,16,2,0.043478261
82,PTB7-Th,O=C1C2=C(C=C(F)C(F)=C2)C(/C1=C/C3=CC(S4)=C(S3)C5=C4C(S6)=C(C5(C7=CC=C(CCCCCC)C=C7)C8=CC=C(CCCCCC)C=C8)C9=C6C(C(C%10=CC=C(CCCCCC)C=C%10)(C%11=CC=C(CCCCCC)C=C%11)C%12=C%13SC%14=C%12SC(/C=C%15/C(C(C=C(F)C(F)=C%16)=C%16C%15=O)=C(C#N)\C#N)=C%14)=C%13S9)=C(C#N)/C#N,0.643,23.5,70.8,10.7,34,22,6,5,0.176470588,0.227272727,8,2,16,6,0.176470588
84,PTB7-Th,O=C(/C(S1)=C/C(C2=NSN=C23)=CC=C3C(S4)=CC5=C4C6=C(C5(CCCCCCCC)CCCCCCCC)C=C7C(C(CCCCCCCC)(CCCCCCCC)C8=C7SC(C9=CC=C(/C=C%10SC(N(CC)C\%10=O)=S)C%11=NSN=C%119)=C8)=C6)N(CC)C1=S,1.02,15.5,60,9.9,28,28,2,7,0.071428571,0.25,5,3,11,2,0.071428571
84,PTB7-Th,CCCCCCCCC1(CCCCCCCC)C(C=C2C(C(CCCCCCCC)(C3=C2SC(C4=CC=C(C5=NSN=C54)/C=C(C#N)/C#N)=C3)CCCCCCCC)=C6)=C6C7=C1C=C(S7)C8=CC=C(C9=NSN=C98)/C=C(C#N)/C#N,0.72,19.8,73,11.1,28,19,2,5,0.071428571,0.263157895,5,2,9,2,0.071428571
85,PBDB-T-SF,O=C(C(C=C(F)C(F)=C1)=C1C/2=C(C#N)/C#N)C2=C/C(S3)=CC4=C3C(C5(C6=CC=C(CCCCCC)C=C6)C7=CC=C(CCCCCC)C=C7)=C(S4)C8=C5C=C(C(SC9=C%10SC(/C=C%11C(C(C=C(F)C(F)=C%12)=C%12C\%11=C(C#N)\C#N)=O)=C9)=C%10C%13(C%14=CC=C(CCCCCC)C=C%14)C%15=CC=C(CCCCCC)C=C%15)C%13=C8,0.84,20,71,12,34,22,4,5,0.117647059,0.227272727,7,2,15,4,0.117647059
85,PBDB-T-SF,O=C(C(C=C(F)C(F)=C1)=C1C/2=C(C#N)/C#N)C2=C/C(S3)=CC4=C3C(C5(C6=CC=C(CCCCCC)C=C6)C7=CC=C(CCCCCC)C=C7)=C(S4)C8=C5C=C(C(SC9=C%10SC(/C=C%11C(C(C=C(F)C(F)=C%12)=C%12C\%11=C(C#N)\C#N)=O)=C9)=C%10C%13(C%14=CC=C(CCCCCC)C=C%14)C%15=CC=C(CCCCCC)C=C%15)C%13=C8,0.9,20.2,72,13.1,34,22,4,5,0.117647059,0.227272727,7,2,15,4,0.117647059
85,PBDB-T-SF,O=C(C(C=C(F)C(F)=C1)=C1C/2=C(C#N)/C#N)C2=C/C(S3)=CC4=C3C(C5(C6=CC=C(CCCCCC)C=C6)C7=CC=C(CCCCCC)C=C7)=C(S4)C8=C5C=C(C(SC9=C%10SC(/C=C%11C(C(C=C(F)C(F)=C%12)=C%12C\%11=C(C#N)\C#N)=O)=C9)=C%10C%13(C%14=CC=C(CCCCCC)C=C%14)C%15=CC=C(CCCCCC)C=C%15)C%13=C8,0.88,20.6,74,13.5,34,22,4,5,0.117647059,0.227272727,7,2,15,4,0.117647059
85,PBDB-T-2F,O=C1C2=C(C=C(F)C(F)=C2)C(/C1=C/C(S3)=C(CCCCCCCCCCC)C4=C3C(N5CC(CC)CCCC)=C(S4)C6=C5C(N(CC(CC)CCCC)C7=C8SC9=C7SC(/C=C%10/C(C(C=C(F)C(F)=C%11)=C%11C%10=O)=C(C#N)/C#N)=C9CCCCCCCCCCC)=C8C%12=NSN=C%126)=C(C#N)\C#N,0.85,25.2,72,15.3,33,22,9,5,0.272727273,0.227272727,8,2,12,5,0.151515152
85,PBDB-T-2F,O=C1C2=C(C=C(F)C(F)=C2)C(/C1=C/C(S3)=C(CCCCCCCCCCC)C4=C3C(N5CC(CC)CCCC)=C(S4)C6=C5C(N(CC(CC)CCCC)C7=C8SC9=C7SC(/C=C%10/C(C(C=C(F)C(F)=C%11)=C%11C%10=O)=C(C#N)/C#N)=C9CCCCCCCCCCC)=C8C%12=NSN=C%126)=C(C#N)\C#N,0.84,25.9,73,15.8,33,22,9,5,0.272727273,0.227272727,8,2,12,5,0.151515152
88,P1,O=C(C(C=CC=C1)=C1C/2=C(C#N)/C#N)C2=C/C(S3)=CC4=C3C(C5(C6=CC=C(CCCCCC)S6)C7=CC=C(CCCCCC)S7)=C(S4)C8=C5C=C(C(SC9=C%10SC(/C=C%11C(C(C=CC=C%12)=C%12C\%11=C(C#N)\C#N)=O)=C9)=C%10C%13(C%14=CC=C(CCCCCC)S%14)C%15=CC=C(CCCCCC)S%15)C%13=C8,0.81,4.43,36.7,1.31,34,22,4,3,0.117647059,0.136363636,7,2,15,4,0.117647059
88,PTB7-Th,O=C(C(C=CC=C1)=C1C/2=C(C#N)/C#N)C2=C/C(S3)=CC4=C3C(C5(C6=CC=C(CCCCCC)S6)C7=CC=C(CCCCCC)S7)=C(S4)C8=C5C=C(C(SC9=C%10SC(/C=C%11C(C(C=CC=C%12)=C%12C\%11=C(C#N)\C#N)=O)=C9)=C%10C%13(C%14=CC=C(CCCCCC)S%14)C%15=CC=C(CCCCCC)S%15)C%13=C8,0.8,14.85,69.46,8.25,34,22,4,3,0.117647059,0.136363636,7,2,15,4,0.117647059
88,PTB7-Th,O=C(C(C=CC=C1)=C1C/2=C(C#N)/C#N)C2=C/C(S3)=CC4=C3C(C5(C6=CC=C(CCCCCC)S6)C7=CC=C(CCCCCC)S7)=C(S4)C8=C5C=C(C(SC9=C%10SC(/C=C%11C(C(C=CC=C%12)=C%12C\%11=C(C#N)\C#N)=O)=C9)=C%10C%13(C%14=CC=C(CCCCCC)S%14)C%15=CC=C(CCCCCC)S%15)C%13=C8,0.73,22.06,60.47,9.79,34,22,4,3,0.117647059,0.136363636,7,2,15,4,0.117647059
88,P1,O=C(C(C=CC=C1)=C1C/2=C(C#N)/C#N)C2=C/C(S3)=CC4=C3C(C5(C6=CC=C(CCCCCC)S6)C7=CC=C(CCCCCC)S7)=C(S4)C8=C5C=C(C(SC9=C%10SC(/C=C%11C(C(C=CC=C%12)=C%12C\%11=C(C#N)\C#N)=O)=C9)=C%10C%13(C%14=CC=C(CCCCCC)S%14)C%15=CC=C(CCCCCC)S%15)C%13=C8,1.01,17.89,63.05,11.39,34,22,4,3,0.117647059,0.136363636,7,2,15,4,0.117647059
93,L1,O=C1C2=C(C=C(F)C(F)=C2)C(/C1=C/C(S3)=C(CCCCCCCCCCC)C4=C3C(N5CC(CC)CCCC)=C(S4)C6=C5C(N(CC(CC)CCCC)C7=C8SC9=C7SC(/C=C%10/C(C(C=C(F)C(F)=C%11)=C%11C%10=O)=C(C#N)/C#N)=C9CCCCCCCCCCC)=C8C%12=NSN=C%126)=C(C#N)\C#N,0.83,24.49,71.8,14.63,33,22,9,5,0.272727273,0.227272727,8,2,12,5,0.151515152
93,D16,O=C1C2=C(C=C(F)C(F)=C2)C(/C1=C/C(S3)=C(CCCCCCCCCCC)C4=C3C(N5CC(CC)CCCC)=C(S4)C6=C5C(N(CC(CC)CCCC)C7=C8SC9=C7SC(/C=C%10/C(C(C=C(F)C(F)=C%11)=C%11C%10=O)=C(C#N)/C#N)=C9CCCCCCCCCCC)=C8C%12=NSN=C%126)=C(C#N)\C#N,0.85,25.41,74.9,16.22,33,22,9,5,0.272727273,0.227272727,8,2,12,5,0.151515152
99,J52,O=C(C(C=CC=C1)=C1C/2=C(C#N)/C#N)C2=C/C3=CC(C4(C5=CC=C(CCCCCCCC)C=C5)C6=CC=C(CCCCCCCC)C=C6)=C(S3)C7=C4C(S8)=C(C=C7)C9=C8C(C=CC%10=C%11C(C%12=CC=C(CCCCCCCC)C=C%12)(C%13=CC=C(CCCCCCCC)C=C%13)C%14=C%10SC(/C=C%15C(C(C=CC=C%16)=C%16C\%15=C(C#N)\C#N)=O)=C%14)=C%11S9,0.94,11.58,63.1,6.87,40,22,4,3,0.1,0.136363636,8,2,16,4,0.1
99,J52,O=C(C(C=CC=C1)=C1C/2=C(C#N)/C#N)C2=C/C3=CC(C4(C5=CC=C(CCCCCCCC)C=C5)C6=CC=C(CCCCCCCC)C=C6)=C(S3)C7=C4C(S8)=C(C=C7)C9=C8C(C=CC%10=C%11C(C%12=CC=C(CCCCCCCC)C=C%12)(C%13=CC=C(CCCCCCCC)C=C%13)C%14=C%10SC(/C=C%15C(C(C=CC=C%16)=C%16C\%15=C(C#N)\C#N)=O)=C%14)=C%11S9,0.94,13.76,66.8,8.64,40,22,4,3,0.1,0.136363636,8,2,16,4,0.1
105,J71,O=C(C(C=C(F)C(F)=C1)=C1C/2=C(C#N)/C#N)C2=C/C(S3)=CC4=C3C5=CC(C6(CC(CCCCCC)CCCC)CC(CCCCCC)CCCC)=C(C=C5S4)C7=C6C(C=C(SC8=C9SC(/C=C%10C(C(C=C(F)C(F)=C%11)=C%11C\%10=C(C#N)\C#N)=O)=C8)C9=C%12)=C%12C7(CC(CCCCCC)CCCC)CC(CCCCCC)CCCC,0.811,17.39,64.62,9.12,40,22,4,5,0.1,0.227272727,8,2,12,4,0.1
105,J71,O=C(C(C=C(F)C(F)=C1)=C1C/2=C(C#N)/C#N)C2=C/C(S3)=CC4=C3C5=CC(C6(CC(CCCCCC)CCCC)CC(CCCCCC)CCCC)=C(C=C5C4)C7=C6C(C=C(CC8=C9SC(/C=C%10C(C(C=C(F)C(F)=C%11)=C%11C\%10=C(C#N)\C#N)=O)=C8)C9=C%12)=C%12C7(CC(CCCCCC)CCCC)CC(CCCCCC)CCCC,0.851,21.3,72.76,13.18,44,22,2,5,0.045454545,0.227272727,8,2,12,2,0.045454545
105,J71,O=C(C(C=C(F)C(F)=C1)=C1C/2=C(C#N)/C#N)C2=C/C(S3)=CC4=C3C5=CC(C6(CC(CCCCCC)CCCC)CC(CCCCCC)CCCC)=C(C=C5N4C)C7=C6C(C=C(N(C)C8=C9SC(/C=C%10C(C(C=C(F)C(F)=C%11)=C%11C\%10=C(C#N)\C#N)=O)=C8)C9=C%12)=C%12C7(CC(CCCCCC)CCCC)CC(CCCCCC)CCCC,0.876,21.78,72,13.68,48,22,4,5,0.083333333,0.227272727,8,2,12,2,0.041666667
107,PBDB-T,O=C1C2=C(C=C(F)C(F)=C2)C(/C1=C/C3=CC(OCC(CC)CCCC)=C(S3)C(S4)=CC5=C4C6=CC(C(C7=CC=C(CCCCCC)C=C7)(C8=CC=C(CCCCCC)C=C8)C9=C%10SC(C%11=C(OCC(CC)CCCC)C=C(/C=C%12/C(C(C=C(F)C(F)=C%13)=C%13C%12=O)=C(C#N)\C#N)S%11)=C9)=C%10C=C6C5(C%14=CC=C(CCCCCC)C=C%14)C%15=CC=C(CCCCCC)C=C%15)=C(C#N)/C#N,0.74,23.1,58.36,9.98,16,22,2,5,0.125,0.227272727,2,2,15,2,0.125
107,PBDB-T,COC1=C(SC(/C=C2/C(C(C=C(F)C(F)=C3)=C3C2=O)=C(C#N)\C#N)=C1OC)C(S4)=CC5=C4C6=C(C5(C7=CC=C(CCCCCC)C=C7)C8=CC=C(CCCCCC)C=C8)C=C9C(C(C%10=CC=C(CCCCCC)C=C%10)(C%11=CC=C(CCCCCC)C=C%11)C%12=C9SC(C%13=C(OC)C(OC)=C(/C=C%14/C(C(C=C(F)C(F)=C%15)=C%15C%14=O)=C(C#N)\C#N)S%13)=C%12)=C6,0.87,22.14,67.53,13.01,16,22,2,5,0.125,0.227272727,2,2,15,2,0.125
110,P3TCO-1,O=C(C(C=CC=C1)=C1C/2=C(C#N)/C#N)C2=C/C(S3)=CC4=C3C(C5(C6=CC=C(CCCCCC)C=C6)C7=CC=C(CCCCCC)C=C7)=C(S4)C8=C5C=C(C(SC9=C%10SC(/C=C%11C(C(C=CC=C%12)=C%12C\%11=C(C#N)\C#N)=O)=C9)=C%10C%13(C%14=CC=C(CCCCCC)C=C%14)C%15=CC=C(CCCCCC)C=C%15)C%13=C8,0.965,16.12,64.79,10.08,34,22,4,3,0.117647059,0.136363636,7,2,15,4,0.117647059
110,P3TCO-1,O=C(C(C=CC=C1)=C1C/2=C(C#N)/C#N)C2=C/C(S3)=CC4=C3C(C5(C6=CC=C(CCCCCC)C=C6)C7=CC=C(CCCCCC)C=C7)=C(S4)C8=C5C=C(C(SC9=C%10SC(/C=C%11C(C(C=CC=C%12)=C%12C\%11=C(C#N)\C#N)=O)=C9)=C%10C%13(C%14=CC=C(CCCCCC)C=C%14)C%15=CC=C(CCCCCC)C=C%15)C%13=C8,0.943,17.05,62.89,10.11,34,22,4,3,0.117647059,0.136363636,7,2,15,4,0.117647059
112,PBDB-TF,S=C(C(SC=C1)=C1C/2=C(C#N)\C#N)C2=C/C3=CC(S4)=C(S3)C5=C4C6=C(C5(C7=CC=C(CCCCCC)C=C7)C8=CC=C(CCCCCC)C=C8)C=C9C(C(C%10=CC=C(CCCCCC)C=C%10)(C%11=CC=C(CCCCCC)C=C%11)C%12=C9SC%13=C%12SC(/C=C%14C(C(SC=C%15)=C%15C\%14=C(C#N)/C#N)=O)=C%13)=C6,1.1,14.5,64.3,10.3,34,22,4,4,0.117647059,0.181818182,7,2,15,4,0.117647059
112,PBDB-TF,O=C(C(C=C(F)C(F)=C1)=C1C/2=C(C#N)/C#N)C2=C/C(S3)=CC4=C3C(C5(C6=CC=C(CCCCCC)C=C6)C7=CC=C(CCCCCC)C=C7)=C(S4)C8=C5C=C(C(SC9=C%10SC(/C=C%11C(C(C=C(F)C(F)=C%12)=C%12C\%11=C(C#N)\C#N)=O)=C9)=C%10C%13(C%14=CC=C(CCCCCC)C=C%14)C%15=CC=C(CCCCCC)C=C%15)C%13=C8,0.872,20.4,68.7,12.2,34,22,4,5,0.117647059,0.227272727,7,2,15,4,0.117647059
114,PTB7-Th,O=C1C2=C(C=C(F)C(F)=C2)C(/C1=C/C([Se]3)=CC=C3C4=C(OCC(CC)CCCC)C(C5(C6=CC=C(CCCCCC)C=C6)C7=CC=C(CCCCCC)C=C7)=C(S4)C8=C5C9=C(S8)C=C%10C(SC%11=C%10C(C%12=CC=C(CCCCCC)C=C%12)(C%13=CC=C(CCCCCC)C=C%13)C%14=C%11SC(C%15=CC=C(/C=C%16/C(C(C=C(F)C(F)=C%17)=C%17C%16=O)=C(C#N)\C#N)[Se]%15)=C%14OCC(CC)CCCC)=C9)=C(C#N)/C#N,0.73,13.41,57.74,5.62,48,22,6,5,0.125,0.227272727,9,2,17,4,0.083333333
114,PTB7-Th,O=C1C2=C(C=C(F)C(F)=C2)C(/C1=C/C(S3)=CC=C3C4=C(OCC(CC)CCCC)C(C5(C6=CC=C(CCCCCC)C=C6)C7=CC=C(CCCCCC)C=C7)=C(S4)C8=C5C9=C(S8)C=C%10C(SC%11=C%10C(C%12=CC=C(CCCCCC)C=C%12)(C%13=CC=C(CCCCCC)C=C%13)C%14=C%11SC(C%15=CC=C(/C=C%16/C(C(C=C(F)C(F)=C%17)=C%17C%16=O)=C(C#N)\C#N)S%15)=C%14OCC(CC)CCCC)=C9)=C(C#N)/C#N,0.73,16.55,57.5,6.92,48,22,6,5,0.125,0.227272727,9,2,17,6,0.125
114,PTB7-Th,O=C1C2=C(C=C(F)C(F)=C2)C(/C1=C/C([Se]3)=CC=C3C4=C(OCC(CC)CCCC)C(C5(C6=CC=C(CCCCCC)C=C6)C7=CC=C(CCCCCC)C=C7)=C(S4)C8=C5C9=C(S8)C=C%10C(SC%11=C%10C(C%12=CC=C(CCCCCC)C=C%12)(C%13=CC=C(CCCCCC)C=C%13)C%14=C%11SC(C%15=CC=C(/C=C%16/C(C(C=C(F)C(F)=C%17)=C%17C%16=O)=C(C#N)\C#N)[Se]%15)=C%14OCC(CC)CCCC)=C9)=C(C#N)/C#N,0.7,19.13,55.48,7.4,48,22,6,5,0.125,0.227272727,9,2,17,4,0.083333333
114,PTB7-Th,O=C1C2=C(C=C(F)C(F)=C2)C(/C1=C/C(S3)=CC=C3C4=C(OCC(CC)CCCC)C(C5(C6=CC=C(CCCCCC)C=C6)C7=CC=C(CCCCCC)C=C7)=C(S4)C8=C5C9=C(S8)C=C%10C(SC%11=C%10C(C%12=CC=C(CCCCCC)C=C%12)(C%13=CC=C(CCCCCC)C=C%13)C%14=C%11SC(C%15=CC=C(/C=C%16/C(C(C=C(F)C(F)=C%17)=C%17C%16=O)=C(C#N)\C#N)S%15)=C%14OCC(CC)CCCC)=C9)=C(C#N)/C#N,0.75,20.4,58.05,8.87,48,22,6,5,0.125,0.227272727,9,2,17,6,0.125
115,HFQx-T,O=C(C(C=CC=C1)=C1C/2=C(C#N)\C#N)C2=C/C(O3)=CC=C3C4=CC(C5(C6=CC=C(CCCCCCCC)C(F)=C6)C7=CC(F)=C(CCCCCCCC)C=C7)=C(S4)C8=C5C=C(C(SC(C9=CC=C(/C=C%10C(C(C=CC=C%11)=C%11C\%10=C(C#N)/C#N)=O)O9)=C%12)=C%12C%13(C%14=CC(F)=C(CCCCCCCC)C=C%14)C%15=CC=C(CCCCCCCC)C(F)=C%15)C%13=C8,0.93,9.47,34.7,3.07,42,22,4,3,0.095238095,0.136363636,7,2,15,2,0.047619048
115,HFQx-T,O=C(C(C=CC=C1)=C1C/2=C(C#N)\C#N)C2=C/C(O3)=CC=C3C4=CC(C5(C6=CC=C(CCCCCCCC)C(F)=C6)C7=CC(F)=C(CCCCCCCC)C=C7)=C(S4)C8=C5C=C(C(SC(C9=CC=C(/C=C%10C(C(C=CC=C%11)=C%11C\%10=C(C#N)/C#N)=O)O9)=C%12)=C%12C%13(C%14=CC(F)=C(CCCCCCCC)C=C%14)C%15=CC=C(CCCCCCCC)C(F)=C%15)C%13=C8,0.92,10.95,35.42,3.55,42,22,4,3,0.095238095,0.136363636,7,2,15,2,0.047619048
115,HFQx-T,O=C(C(C=CC=C1)=C1C/2=C(C#N)\C#N)C2=C/C(O3)=CC=C3C4=CC(C5(C6=CC=C(CCCCCCCC)C(F)=C6)C7=CC(F)=C(CCCCCCCC)C=C7)=C(S4)C8=C5C=C(C(SC(C9=CC=C(/C=C%10C(C(C=CC=C%11)=C%11C\%10=C(C#N)/C#N)=O)O9)=C%12)=C%12C%13(C%14=CC(F)=C(CCCCCCCC)C=C%14)C%15=CC=C(CCCCCCCC)C(F)=C%15)C%13=C8,0.95,9.96,39.27,3.7,42,22,4,3,0.095238095,0.136363636,7,2,15,2,0.047619048
115,HFQx-T,O=C(C(C=CC=C1)=C1C/2=C(C#N)\C#N)C2=C/C(O3)=CC=C3C4=CC(C5(C6=CC=C(CCCCCCCC)C(F)=C6)C7=CC(F)=C(CCCCCCCC)C=C7)=C(S4)C8=C5C=C(C(SC(C9=CC=C(/C=C%10C(C(C=CC=C%11)=C%11C\%10=C(C#N)/C#N)=O)O9)=C%12)=C%12C%13(C%14=CC(F)=C(CCCCCCCC)C=C%14)C%15=CC=C(CCCCCCCC)C(F)=C%15)C%13=C8,0.92,11.88,40.07,4.36,42,22,4,3,0.095238095,0.136363636,7,2,15,2,0.047619048
115,HFQx-T,O=C(C(C=CC=C1)=C1C/2=C(C#N)\C#N)C2=C/C(O3)=CC=C3C4=CC(C5(C6=CC=C(CCCCCCCC)C=C6)C7=CC=C(CCCCCCCC)C=C7)=C(S4)C8=C5C=C(C(SC(C9=CC=C(/C=C%10C(C(C=CC=C%11)=C%11C\%10=C(C#N)/C#N)=O)O9)=C%12)=C%12C%13(C%14=CC=C(CCCCCCCC)C=C%14)C%15=CC=C(CCCCCCCC)C=C%15)C%13=C8,1.02,9.06,51.28,4.72,42,22,4,3,0.095238095,0.136363636,7,2,15,2,0.047619048
115,HFQx-T,O=C(C(C=CC=C1)=C1C/2=C(C#N)\C#N)C2=C/C(O3)=CC=C3C4=CC(C5(C6=CC=C(CCCCCCCC)C(F)=C6)C7=CC(F)=C(CCCCCCCC)C=C7)=C(S4)C8=C5C=C(C(SC(C9=CC=C(/C=C%10C(C(C=CC=C%11)=C%11C\%10=C(C#N)/C#N)=O)O9)=C%12)=C%12C%13(C%14=CC(F)=C(CCCCCCCC)C=C%14)C%15=CC=C(CCCCCCCC)C(F)=C%15)C%13=C8,0.93,11.79,45.12,4.95,42,22,4,3,0.095238095,0.136363636,7,2,15,2,0.047619048
115,HFQx-T,O=C(C(C=CC=C1)=C1C/2=C(C#N)\C#N)C2=C/C(O3)=CC=C3C4=CC(C5(C6=CC=C(CCCCCCCC)C=C6)C7=CC=C(CCCCCCCC)C=C7)=C(S4)C8=C5C=C(C(SC(C9=CC=C(/C=C%10C(C(C=CC=C%11)=C%11C\%10=C(C#N)/C#N)=O)O9)=C%12)=C%12C%13(C%14=CC=C(CCCCCCCC)C=C%14)C%15=CC=C(CCCCCCCC)C=C%15)C%13=C8,1.02,10.53,46.6,4.99,42,22,4,3,0.095238095,0.136363636,7,2,15,2,0.047619048
115,HFQx-T,O=C(C(C=CC=C1)=C1C/2=C(C#N)\C#N)C2=C/C(O3)=CC=C3C4=CC(C5(C6=CC=C(CCCCCCCC)C(F)=C6)C7=CC(F)=C(CCCCCCCC)C=C7)=C(S4)C8=C5C=C(C(SC(C9=CC=C(/C=C%10C(C(C=CC=C%11)=C%11C\%10=C(C#N)/C#N)=O)O9)=C%12)=C%12C%13(C%14=CC(F)=C(CCCCCCCC)C=C%14)C%15=CC=C(CCCCCCCC)C(F)=C%15)C%13=C8,0.92,11.65,47.13,5.05,42,22,4,3,0.095238095,0.136363636,7,2,15,2,0.047619048
115,HFQx-T,O=C(C(C=CC=C1)=C1C/2=C(C#N)\C#N)C2=C/C(O3)=CC=C3C4=CC(C5(C6=CC=C(CCCCCCCC)C=C6)C7=CC=C(CCCCCCCC)C=C7)=C(S4)C8=C5C=C(C(SC(C9=CC=C(/C=C%10C(C(C=CC=C%11)=C%11C\%10=C(C#N)/C#N)=O)O9)=C%12)=C%12C%13(C%14=CC=C(CCCCCCCC)C=C%14)C%15=CC=C(CCCCCCCC)C=C%15)C%13=C8,1,10.12,51.64,5.25,42,22,4,3,0.095238095,0.136363636,7,2,15,2,0.047619048
115,HFQx-T,O=C(C(C=CC=C1)=C1C/2=C(C#N)\C#N)C2=C/C(O3)=CC=C3C4=CC(C5(C6=CC=C(CCCCCCCC)C=C6)C7=CC=C(CCCCCCCC)C=C7)=C(S4)C8=C5C=C(C(SC(C9=CC=C(/C=C%10C(C(C=CC=C%11)=C%11C\%10=C(C#N)/C#N)=O)O9)=C%12)=C%12C%13(C%14=CC=C(CCCCCCCC)C=C%14)C%15=CC=C(CCCCCCCC)C=C%15)C%13=C8,0.99,11.49,47.6,5.45,42,22,4,3,0.095238095,0.136363636,7,2,15,2,0.047619048
115,HFQx-T,O=C(C(C=CC=C1)=C1C/2=C(C#N)\C#N)C2=C/C(O3)=CC=C3C4=CC(C5(C6=CC=C(CCCCCCCC)C(F)=C6)C7=CC(F)=C(CCCCCCCC)C=C7)=C(S4)C8=C5C=C(C(SC(C9=CC=C(/C=C%10C(C(C=CC=C%11)=C%11C\%10=C(C#N)/C#N)=O)O9)=C%12)=C%12C%13(C%14=CC(F)=C(CCCCCCCC)C=C%14)C%15=CC=C(CCCCCCCC)C(F)=C%15)C%13=C8,0.96,11.44,49.68,5.48,42,22,4,3,0.095238095,0.136363636,7,2,15,2,0.047619048
115,HFQx-T,O=C(C(C=CC=C1)=C1C/2=C(C#N)\C#N)C2=C/C(O3)=CC=C3C4=CC(C5(C6=CC=C(CCCCCCCC)C=C6)C7=CC=C(CCCCCCCC)C=C7)=C(S4)C8=C5C=C(C(SC(C9=CC=C(/C=C%10C(C(C=CC=C%11)=C%11C\%10=C(C#N)/C#N)=O)O9)=C%12)=C%12C%13(C%14=CC=C(CCCCCCCC)C=C%14)C%15=CC=C(CCCCCCCC)C=C%15)C%13=C8,1.01,11.23,49.15,5.55,42,22,4,3,0.095238095,0.136363636,7,2,15,2,0.047619048
115,HFQx-T,O=C(C(C=CC=C1)=C1C/2=C(C#N)\C#N)C2=C/C(O3)=CC=C3C4=CC(C5(C6=CC=C(CCCCCCCC)C=C6)C7=CC=C(CCCCCCCC)C=C7)=C(S4)C8=C5C=C(C(SC(C9=CC=C(/C=C%10C(C(C=CC=C%11)=C%11C\%10=C(C#N)/C#N)=O)O9)=C%12)=C%12C%13(C%14=CC=C(CCCCCCCC)C=C%14)C%15=CC=C(CCCCCCCC)C=C%15)C%13=C8,1.02,10.47,52.45,5.61,42,22,4,3,0.095238095,0.136363636,7,2,15,2,0.047619048
115,HFQx-T,O=C(C(C=CC=C1)=C1C/2=C(C#N)\C#N)C2=C/C(O3)=CC=C3C4=CC(C5(C6=CC=C(CCCCCCCC)C(F)=C6)C7=CC(F)=C(CCCCCCCC)C=C7)=C(S4)C8=C5C=C(C(SC(C9=CC=C(/C=C%10C(C(C=CC=C%11)=C%11C\%10=C(C#N)/C#N)=O)O9)=C%12)=C%12C%13(C%14=CC(F)=C(CCCCCCCC)C=C%14)C%15=CC=C(CCCCCCCC)C(F)=C%15)C%13=C8,0.95,12.01,51.26,5.87,42,22,4,3,0.095238095,0.136363636,7,2,15,2,0.047619048
115,HFQx-T,O=C(C(C=CC=C1)=C1C/2=C(C#N)\C#N)C2=C/C(O3)=CC=C3C4=CC(C5(C6=CC=C(CCCCCCCC)C=C6)C7=CC=C(CCCCCCCC)C=C7)=C(S4)C8=C5C=C(C(SC(C9=CC=C(/C=C%10C(C(C=CC=C%11)=C%11C\%10=C(C#N)/C#N)=O)O9)=C%12)=C%12C%13(C%14=CC=C(CCCCCCCC)C=C%14)C%15=CC=C(CCCCCCCC)C=C%15)C%13=C8,1.01,10.74,54.78,5.98,42,22,4,3,0.095238095,0.136363636,7,2,15,2,0.047619048
115,HFQx-T,O=C(C(C=CC=C1)=C1C/2=C(C#N)\C#N)C2=C/C(O3)=CC=C3C4=CC(C5(C6=CC=C(CCCCCCCC)C=C6)C7=CC=C(CCCCCCCC)C=C7)=C(S4)C8=C5C=C(C(SC(C9=CC=C(/C=C%10C(C(C=CC=C%11)=C%11C\%10=C(C#N)/C#N)=O)O9)=C%12)=C%12C%13(C%14=CC=C(CCCCCCCC)C=C%14)C%15=CC=C(CCCCCCCC)C=C%15)C%13=C8,1.02,11.21,54.77,6.28,42,22,4,3,0.095238095,0.136363636,7,2,15,2,0.047619048
116,PBDB-T,O=C(C(C=CC=C1)=C1C/2=C(C#N)/C#N)C2=C/C(S3)=CC4=C3C(C5(C6=CC=C(CCCCCC)C=C6)C7=CC=C(CCCCCC)C=C7)=C(S4)C8=C5C=C(C(SC9=C%10SC(/C=C%11C(C(C=CC=C%12)=C%12C\%11=C(C#N)\C#N)=O)=C9)=C%10C%13(C%14=CC=C(CCCCCC)C=C%14)C%15=CC=C(CCCCCC)C=C%15)C%13=C8,0.891,17.4,63.9,9.9,34,22,4,3,0.117647059,0.136363636,7,2,15,4,0.117647059
116,PBDB-T,O=C(C(C=CC=C1)=C1C/2=C(C#N)/C#N)C2=C/C(S3)=CC4=C3C(C5(C6=CC=C(CCCCCC)C=C6)C7=CC=C(CCCCCC)C=C7)=C(S4)C8=C5C=C(C(SC9=C%10SC(/C=C%11C(C(C=CC=C%12)=C%12C\%11=C(C#N)\C#N)=O)=C9)=C%10C%13(C%14=CC=C(CCCCCC)C=C%14)C%15=CC=C(CCCCCC)C=C%15)C%13=C8,0.897,17.8,62.6,10,34,22,4,3,0.117647059,0.136363636,7,2,15,4,0.117647059
116,PBDB-T,O=C(C(C=CC=C1)=C1C/2=C(C#N)/C#N)C2=C/C(S3)=CC4=C3C(C5(C6=CC=C(CCCCCC)C=C6)C7=CC=C(CCCCCC)C=C7)=C(S4)C8=C5C=C(C(SC9=C%10SC(/C=C%11C(C(C=CC=C%12)=C%12C\%11=C(C#N)\C#N)=O)=C9)=C%10C%13(C%14=CC=C(CCCCCC)C=C%14)C%15=CC=C(CCCCCC)C=C%15)C%13=C8,0.9,17.7,62.9,10,34,22,4,3,0.117647059,0.136363636,7,2,15,4,0.117647059
116,PBDB-T,O=C(C(C=CC=C1)=C1C/2=C(C#N)/C#N)C2=C/C(S3)=CC4=C3C(C5(C6=CC=C(CCCCCC)C=C6)C7=CC=C(CCCCCC)C=C7)=C(S4)C8=C5C=C(C(SC9=C%10SC(/C=C%11C(C(C=CC=C%12)=C%12C\%11=C(C#N)\C#N)=O)=C9)=C%10C%13(C%14=CC=C(CCCCCC)C=C%14)C%15=CC=C(CCCCCC)C=C%15)C%13=C8,0.905,17.8,62.9,10.1,34,22,4,3,0.117647059,0.136363636,7,2,15,4,0.117647059
116,PBDB-T,O=C(C(C=CC=C1)=C1C/2=C(C#N)/C#N)C2=C/C(S3)=CC4=C3C(C5(C6=CC=C(CCCCCC)C=C6)C7=CC=C(CCCCCC)C=C7)=C(S4)C8=C5C=C(C(SC9=C%10SC(/C=C%11C(C(C=CC=C%12)=C%12C\%11=C(C#N)\C#N)=O)=C9)=C%10C%13(C%14=CC=C(CCCCCC)C=C%14)C%15=CC=C(CCCCCC)C=C%15)C%13=C8,0.899,18.1,62.7,10.2,34,22,4,3,0.117647059,0.136363636,7,2,15,4,0.117647059
116,PBDB-T,O=C(C(C=CC=C1)=C1C/2=C(C#N)/C#N)C2=C/C(S3)=CC4=C3C(C5(C6=CC=C(CCCCCC)C=C6)C7=CC=C(CCCCCC)C=C7)=C(S4)C8=C5C=C(C(SC9=C%10SC(/C=C%11C(C(C=CC=C%12)=C%12C\%11=C(C#N)\C#N)=O)=C9)=C%10C%13(C%14=CC=C(CCCCCC)C=C%14)C%15=CC=C(CCCCCC)C=C%15)C%13=C8,0.903,17.9,63.7,10.3,34,22,4,3,0.117647059,0.136363636,7,2,15,4,0.117647059
116,PBDB-T,O=C(C(C=C(C)C=C1)=C1C/2=C(C#N)/C#N)C2=C/C(S3)=CC4=C3C(C5(C6=CC=C(CCCCCC)C=C6)C7=CC=C(CCCCCC)C=C7)=C(S4)C8=C5C=C(C(SC9=C%10SC(/C=C%11C(C(C=C(C)C=C%12)=C%12C\%11=C(C#N)\C#N)=O)=C9)=C%10C%13(C%14=CC=C(CCCCCC)C=C%14)C%15=CC=C(CCCCCC)C=C%15)C%13=C8,0.904,17.5,65.7,10.4,34,25,4,3,0.117647059,0.12,7,2,15,4,0.117647059
116,PBDB-T,O=C(C(C=CC=C1)=C1C/2=C(C#N)/C#N)C2=C/C(S3)=CC4=C3C(C5(C6=CC=C(CCCCCC)C=C6)C7=CC=C(CCCCCC)C=C7)=C(S4)C8=C5C=C(C(SC9=C%10SC(/C=C%11C(C(C=CC=C%12)=C%12C\%11=C(C#N)\C#N)=O)=C9)=C%10C%13(C%14=CC=C(CCCCCC)C=C%14)C%15=CC=C(CCCCCC)C=C%15)C%13=C8,0.902,18.2,64.3,10.6,34,22,4,3,0.117647059,0.136363636,7,2,15,4,0.117647059
116,PBDB-T,O=C(C(C=CC=C1)=C1C/2=C(C#N)/C#N)C2=C/C(S3)=CC4=C3C(C5(C6=CC=C(CCCCCC)C=C6)C7=CC=C(CCCCCC)C=C7)=C(S4)C8=C5C=C(C(SC9=C%10SC(/C=C%11C(C(C=CC=C%12)=C%12C\%11=C(C#N)\C#N)=O)=C9)=C%10C%13(C%14=CC=C(CCCCCC)C=C%14)C%15=CC=C(CCCCCC)C=C%15)C%13=C8,0.902,18.5,65.6,10.9,34,22,4,3,0.117647059,0.136363636,7,2,15,4,0.117647059
116,PBDB-T,O=C(C(C=C(C)C=C1)=C1C/2=C(C#N)/C#N)C2=C/C(S3)=CC4=C3C(C5(C6=CC=C(CCCCCC)C=C6)C7=CC=C(CCCCCC)C=C7)=C(S4)C8=C5C=C(C(SC9=C%10SC(/C=C%11C(C(C=C(C)C=C%12)=C%12C\%11=C(C#N)\C#N)=O)=C9)=C%10C%13(C%14=CC=C(CCCCCC)C=C%14)C%15=CC=C(CCCCCC)C=C%15)C%13=C8,0.908,18.5,68.2,11.5,34,25,4,3,0.117647059,0.12,7,2,15,4,0.117647059
118,PTB7-Th,O=C(C(C=CC=C1)=C1C/2=C(C#N)/C#N)C2=C/C(S3)=CC4=C3C(C5(C6=CC=C(CCCCCC)C=C6)C7=CC=C(CCCCCC)C=C7)=C(S4)C8=C5C=C(C(SC9=C%10SC(/C=C%11C(C(C=CC=C%12)=C%12C\%11=C(C#N)\C#N)=O)=C9)=C%10C%13(C%14=CC=C(CCCCCC)C=C%14)C%15=CC=C(CCCCCC)C=C%15)C%13=C8,0.78,15.1,61.1,7,34,22,4,3,0.117647059,0.136363636,7,2,15,4,0.117647059
118,PTB7-Th,O=C(C(C=CC=C1)=C1C/2=C(C#N)/C#N)C2=C/C(S3)=CC4=C3C(C5(C6=CC=C(CCCCCC)C=C6)C7=CC=C(CCCCCC)C=C7)=C(S4)C8=C5C=C(C(SC9=C%10SC(/C=C%11C(C(C=CC=C%12)=C%12C\%11=C(C#N)\C#N)=O)=C9)=C%10C%13(C%14=CC=C(CCCCCC)C=C%14)C%15=CC=C(CCCCCC)C=C%15)C%13=C8,0.8,14.8,60.8,7.1,34,22,4,3,0.117647059,0.136363636,7,2,15,4,0.117647059
118,PTB7-Th,O=C(C(C=CC=C1)=C1C/2=C(C#N)/C#N)C2=C/C(S3)=CC4=C3C(C5(C6=CC=C(CCCCCC)C=C6)C7=CC=C(CCCCCC)C=C7)=C(S4)C8=C5C=C(C(SC9=C%10SC(/C=C%11C(C(C=CC=C%12)=C%12C\%11=C(C#N)\C#N)=O)=C9)=C%10C%13(C%14=CC=C(CCCCCC)C=C%14)C%15=CC=C(CCCCCC)C=C%15)C%13=C8,0.79,15.2,62.8,7.4,34,22,4,3,0.117647059,0.136363636,7,2,15,4,0.117647059
118,PTB7-Th,O=C(C(C=CC=C1)=C1C/2=C(C#N)/C#N)C2=C/C(S3)=CC4=C3C(C5(C6=CC=C(CCCCCC)C=C6)C7=CC=C(CCCCCC)C=C7)=C(S4)C8=C5C=C(C(SC9=C%10SC(/C=C%11C(C(C=CC=C%12)=C%12C\%11=C(C#N)\C#N)=O)=C9)=C%10C%13(C%14=CC=C(CCCCCC)C=C%14)C%15=CC=C(CCCCCC)C=C%15)C%13=C8,0.8,15.3,63.7,7.6,34,22,4,3,0.117647059,0.136363636,7,2,15,4,0.117647059
118,PTB7-Th,O=C(C(C=CC=C1)=C1C/2=C(C#N)/C#N)C2=C/C(S3)=CC4=C3C(C5(C6=CC=C(CCCCCC)C=C6)C7=CC=C(CCCCCC)C=C7)=C(S4)C8=C5C=C(C(SC9=C%10SC(/C=C%11C(C(C=CC=C%12)=C%12C\%11=C(C#N)\C#N)=O)=C9)=C%10C%13(C%14=CC=C(CCCCCC)C=C%14)C%15=CC=C(CCCCCC)C=C%15)C%13=C8,0.81,15.5,64.3,7.9,34,22,4,3,0.117647059,0.136363636,7,2,15,4,0.117647059
119,PTB7-Th,O=C1C2=C(C=CC=C2)C(/C1=C/C3=CC4=CC5=C(C=C4S3)C6=CC7=C(C(C=C(SC(/C=C8/C(C(C=CC=C9)=C9C8=O)=C(C#N)/C#N)=C%10)C%10=C%11)=C%11C7(C%12=CC=C(CCCCCC)C=C%12)C%13=CC=C(CCCCCC)C=C%13)C=C6C5(C%14=CC=C(CCCCCC)C=C%14)C%15=CC=C(CCCCCC)C=C%15)=C(C#N)\C#N,0.714,14.5,64.9,6.73,40,22,2,3,0.05,0.136363636,7,2,15,2,0.05
119,PTB7-Th,O=C1C2=C(C=C(F)C(F)=C2)C(/C1=C/C3=CC4=CC5=C(C=C4S3)C6=C(C(SC7=C8C(C9=CC=C(CCCCCC)C=C9)(C%10=CC=C(CCCCCC)C=C%10)C%11=C7C=C(SC(/C=C%12/C(C(C=C(F)C(F)=C%13)=C%13C%12=O)=C(C#N)/C#N)=C%14)C%14=C%11)=C8S6)C5(C%15=CC=C(CCCCCC)C=C%15)C%16=CC=C(CCCCCC)C=C%16)=C(C#N)\C#N,0.701,18.8,66,8.74,40,22,4,5,0.1,0.227272727,8,2,16,4,0.1
121,PFBBD-T,O=C1C2=C(C=CC=C2)C(/C1=C/C(S3)=CC4=C3C5=C(S4)C6=C(C(SC(/C=C7/C(C(C=CC=C8)=C8C7=O)=C(C#N)/C#N)=C9)=C9S6)C5(CCCCCCCC)CCCCCCCC)=C(C#N)\C#N,0.71,24.3,56,9.7,23,22,4,3,0.173913043,0.136363636,5,2,9,4,0.173913043
121,PFBBD-T,O=C1C2=C(C=CC=C2)C(/C1=C/C(S3)=CC4=C3C5=C(S4)C6=C(C(SC(/C=C7/C(C(C=CC=C8)=C8C7=O)=C(C#N)/C#N)=C9)=C9S6)C5(CCCCCCCC)CCCCCCCC)=C(C#N)\C#N,0.79,24.5,52,9.9,23,22,4,3,0.173913043,0.136363636,5,2,9,4,0.173913043
121,PFBBD-T,O=C1C2=C(C=CC=C2)C(/C1=C/C(S3)=CC4=C3C5=C(S4)C6=C(C(SC(/C=C7/C(C(C=CC=C8)=C8C7=O)=C(C#N)/C#N)=C9)=C9S6)C5(CCCCCCCC)CCCCCCCC)=C(C#N)\C#N,0.73,26.2,55,10.5,23,22,4,3,0.173913043,0.136363636,5,2,9,4,0.173913043
121,PFBBD-T,O=C1C2=C(C=CC=C2)C(/C1=C/C(S3)=CC4=C3C5=C(S4)C6=C(C(SC(/C=C7/C(C(C=CC=C8)=C8C7=O)=C(C#N)/C#N)=C9)=C9S6)C5(CCCCCCCC)CCCCCCCC)=C(C#N)\C#N,0.78,25.8,57,11.5,23,22,4,3,0.173913043,0.136363636,5,2,9,4,0.173913043
123,PBDB-T-2F,O=C1C2=C(C=CC(Br)=C2)C(/C1=C/C3=CC(S4)=C(S3)C5=C4C6=CC(C(C7=CC=C(CCCCCC)C=C7)(C8=CC=C(CCCCCC)C=C8)C9=C%10SC%11=C9SC(/C=C%12/C(C(C=C(Br)C=C%13)=C%13C%12=O)=C(C#N)\C#N)=C%11)=C%10C=C6C5(C%14=CC=C(CCCCCC)C=C%14)C%15=CC=C(CCCCCC)C=C%15)=C(C#N)/C#N,0.87,18.01,69.57,10.88,34,25,4,4,0.117647059,0.16,7,2,15,4,0.117647059
123,PBDB-T-2F,O=C1C2=C(C=CC(Br)=C2)C(/C1=C/C3=CC(S4)=C(S3)C5=C4C6=CC(C(C7=CC=C(CCCCCC)C=C7)(C8=CC=C(CCCCCC)C=C8)C9=C%10SC%11=C9SC(/C=C%12/C(C(C=C(Br)C=C%13)=C%13C%12=O)=C(C#N)\C#N)=C%11)=C%10C=C6C5(C%14=CC=C(CCCCCC)C=C%14)C%15=CC=C(CCCCCC)C=C%15)=C(C#N)/C#N,0.89,19.01,71.21,12.05,34,25,4,4,0.117647059,0.16,7,2,15,4,0.117647059
126,PTZPO,O=C(C(C=CC=C1)=C1C/2=C(C#N)/C#N)C2=C/C(S3)=CC4=C3C(C5(C6=CC=C(CCCCCC)C=C6)C7=CC=C(CCCCCC)C=C7)=C(S4)C8=C5C=C(C(SC9=C%10SC(/C=C%11C(C(C=CC=C%12)=C%12C\%11=C(C#N)\C#N)=O)=C9)=C%10C%13(C%14=CC=C(CCCCCC)C=C%14)C%15=CC=C(CCCCCC)C=C%15)C%13=C8,0.79,14.88,61.21,7.16,34,22,4,3,0.117647059,0.136363636,7,2,15,4,0.117647059
126,PTZPS,O=C(C(C=CC=C1)=C1C/2=C(C#N)/C#N)C2=C/C(S3)=CC4=C3C(C5(C6=CC=C(CCCCCC)C=C6)C7=CC=C(CCCCCC)C=C7)=C(S4)C8=C5C=C(C(SC9=C%10SC(/C=C%11C(C(C=CC=C%12)=C%12C\%11=C(C#N)\C#N)=O)=C9)=C%10C%13(C%14=CC=C(CCCCCC)C=C%14)C%15=CC=C(CCCCCC)C=C%15)C%13=C8,0.88,17.86,71.47,11.23,34,22,4,3,0.117647059,0.136363636,7,2,15,4,0.117647059
136,J52,CC(S1)=CC2=C1C(/C(C2=O)=C\C(S3)=CC4=C3C(C5(C6=CC=C(CCCCCC)C=C6)C7=CC=C(CCCCCC)C=C7)=C(S4)C8=C5C=C(C(SC9=C%10SC(/C=C%11C(C(C=C(C)S%12)=C%12C/%11=O)=O)=C9)=C%10C%13(C%14=CC=C(CCCCCC)C=C%14)C%15=CC=C(CCCCCC)C=C%15)C%13=C8)=O,1.34,9.23,44.2,5.5,34,21,4,3,0.117647059,0.142857143,7,2,15,4,0.117647059
137,J71,S=C(S/1)N(CC)C(C1=C\C(C2=NSN=C23)=CC=C3C(S4)=CC5=C4C6=CC7=C(C8=C(C=C(C9=CC=C(/C=C%10C(N(CC)C(S/%10)=S)=O)C%11=NSN=C%119)S8)C7%12C%13=C(C=CC(OCCCCCCCC)=C%13)C%14=C%12C=C(OCCCCCCCC)C=C%14)C=C6C5%15C%16=C(C=CC(OCCCCCCCC)=C%16)C%17=C%15C=C(OCCCCCCCC)C=C%17)=O,1.15,5.03,47,2.71,28,28,2,7,0.071428571,0.25,5,3,17,2,0.071428571
137,J71,S=C(S/1)N(CC)C(C1=C\C(C2=NSN=C23)=CC=C3C(S4)=CC5=C4C6=CC7=C(C8=C(C=C(C9=CC=C(/C=C%10C(N(CC)C(S/%10)=S)=O)C%11=NSN=C%119)S8)C7%12C%13=C(C=CC(OCCCCCCCC)=C%13)C%14=C%12C=C(OCCCCCCCC)C=C%14)C=C6C5%15C%16=C(C=CC(OCCCCCCCC)=C%16)C%17=C%15C=C(OCCCCCCCC)C=C%17)=O,1.13,6.32,47,3.35,28,28,2,7,0.071428571,0.25,5,3,17,2,0.071428571
137,J71,CCN(/C(S/1)=C(C#N)/C#N)C(C1=C\C(C2=NSN=C23)=CC=C3C(S4)=CC5=C4C6=CC7=C(C8=C(C=C(C9=CC=C(/C=C%10C(N(CC)/C(S/%10)=C(C#N)/C#N)=O)C%11=NSN=C%119)S8)C7%12C%13=C(C=CC(OCCCCCCCC)=C%13)C%14=C%12C=C(OCCCCCCCC)C=C%14)C=C6C5%15C%16=C(C=CC(OCCCCCCCC)=C%16)C%17=C%15C=C(OCCCCCCCC)C=C%17)=O,0.96,6.99,52,3.49,28,32,2,8,0.071428571,0.25,5,3,17,2,0.071428571
137,J71,CCN(/C(S/1)=C(C#N)/C#N)C(C1=C\C(C2=NSN=C23)=CC=C3C(S4)=CC5=C4C6=CC7=C(C8=C(C=C(C9=CC=C(/C=C%10C(N(CC)/C(S/%10)=C(C#N)/C#N)=O)C%11=NSN=C%119)S8)C7%12C%13=C(C=CC(OCCCCCCCC)=C%13)C%14=C%12C=C(OCCCCCCCC)C=C%14)C=C6C5%15C%16=C(C=CC(OCCCCCCCC)=C%16)C%17=C%15C=C(OCCCCCCCC)C=C%17)=O,0.94,8.35,56,4.4,28,32,2,8,0.071428571,0.25,5,3,17,2,0.071428571
138,PBDB-T,O=C1C2=C(C=C(F)C(F)=C2)C(/C1=C/C(S3)=CC4=C3C(S5)=C(N4CCCCCCCC)C6=C5C7=CC(C(C8=CC=C(CCCCCC)C=C8)(C9=CC=C(CCCCCC)C=C9)C%10=C%11SC%12=C%10N(CCCCCCCC)C%13=C%12SC(/C=C%14/C(C(C=C(F)C(F)=C%15)=C%15C%14=O)=C(C#N)\C#N)=C%13)=C%11C=C7C6(C%16=CC=C(CCCCCC)C=C%16)C%17=CC=C(CCCCCC)C=C%17)=C(C#N)/C#N,0.84,14.6,66.5,8.1,42,22,6,5,0.142857143,0.227272727,9,2,17,4,0.095238095
138,PBDB-T,O=C1C2=C(C=C(F)C(F)=C2)C(/C1=C/C(S3)=CC4=C3C(S5)=C(N4CCCCCCCC)C6=C5C7=CC(C(C8=CC=C(CCCCCC)C=C8)(C9=CC=C(CCCCCC)C=C9)C%10=C%11SC%12=C%10N(CCCCCCCC)C%13=C%12SC(/C=C%14/C(C(C=C(F)C(F)=C%15)=C%15C%14=O)=C(C#N)\C#N)=C%13)=C%11C=C7C6(C%16=CC=C(CCCCCC)C=C%16)C%17=CC=C(CCCCCC)C=C%17)=C(C#N)/C#N,0.83,19.1,72.2,11.4,42,22,6,5,0.142857143,0.227272727,9,2,17,4,0.095238095
138,PBDB-T,O=C1C2=C(C=C(F)C(F)=C2)C(/C1=C/C(S3)=CC4=C3C(S5)=C(N4CCCCCCCC)C6=C5C7=CC(C(C8=CC=C(CCCCCC)C=C8)(C9=CC=C(CCCCCC)C=C9)C%10=C%11SC%12=C%10N(CCCCCCCC)C%13=C%12SC(/C=C%14/C(C(C=C(F)C(F)=C%15)=C%15C%14=O)=C(C#N)\C#N)=C%13)=C%11C=C7C6(C%16=CC=C(CCCCCC)C=C%16)C%17=CC=C(CCCCCC)C=C%17)=C(C#N)/C#N,0.82,22,72.7,13.1,42,22,6,5,0.142857143,0.227272727,9,2,17,4,0.095238095
139,J71,CC1=C(C2=O)C(C(/C2=C/C(S3)=CC4=C3C5=C(C4(C6=CC=C(CCCCCC)C=C6)C7=CC=C(CCCCCC)C=C7)C8=C(C(C(C9=CC=C(CCCCCC)C=C9)(C%10=CC=C(CCCCCC)C=C%10)C%11=C%12SC(/C=C%13/C(C%14=CSC(C)=C%14C%13=O)=C(C#N)/C#N)=C%11)=C%12S8)S5)=C(C#N)\C#N)=CS1,0.82,21.85,62.88,11.26,28,22,4,4,0.142857143,0.181818182,6,2,14,4,0.142857143
139,J71,O=C(C(C=C(F)C(F)=C1)=C1C/2=C(C#N)/C#N)C2=C/C(S3)=CC4=C3C(C5(C6=CC=C(CCCCCC)C=C6)C7=CC=C(CCCCCC)C=C7)=C(S4)C8=C5C=C(C(SC9=C%10SC(/C=C%11C(C(C=C(F)C(F)=C%12)=C%12C\%11=C(C#N)\C#N)=O)=C9)=C%10C%13(C%14=CC=C(CCCCCC)C=C%14)C%15=CC=C(CCCCCC)C=C%15)C%13=C8,0.82,19.38,73.12,11.62,34,22,4,5,0.117647059,0.227272727,7,2,15,4,0.117647059
140,PTB7-Th,FC1=C(C(OCC(CC)CCCC)=O)SC2=C(/C=C3C(C4=C(C\3=C(C#N)/C#N)C=CC=C4)=O)SC(C5=CC(C6(C7=CC=CC=C7)C8=CC=CC=C8)=C(C9=C6C=C(C%10=C9)C%11=C(C%10(C%12=CC=CC=C%12)C%13=CC=CC=C%13)C=C(C%14=C%15C(SC(C(OCCCCCC)=O)=C%15F)=C(/C=C%16C(C%17=C(C\%16=C(C#N)/C#N)C=CC=C%17)=O)S%14)S%11)S5)=C21,0.66,23.56,65,10.03,48,22,6,3,0.125,0.136363636,9,2,17,6,0.125
142,PBDB-T,O=C1C2=C(C(/C1=C/C3=CC(CC(CCCC)CC)=C(C4=CC5=C(C6=C(C(C7=CC(CCCCCCCC)=C(S7)CCCCCCCC)=C5S4)C=C(S6)C8=C(C=C(S8)/C=C9/C(C%10=C(C9=O)C=CC=C%10)=C(C#N)\C#N)CC(CCCC)CC)C%11=CC(CCCCCCCC)=C(S%11)CCCCCCCC)S3)=C(C#N)/C#N)C=CC=C2,0.924,4.1,32,1.23,32,22,4,3,0.125,0.136363636,5,2,11,4,0.125
142,PBDB-T,O=C1C2=C(C(/C1=C/C3=CC(CC(CCCC)CC)=C(C4=CC5=C(C6=C(C(C7=C(C=C(S7)CCCCCCCC)CCCCCCCC)=C5S4)C=C(S6)C8=C(C=C(S8)/C=C9/C(C%10=C(C9=O)C=CC=C%10)=C(C#N)\C#N)CC(CCCC)CC)C%11=C(C=C(S%11)CCCCCCCC)CCCCCCCC)S3)=C(C#N)/C#N)C=CC=C2,0.96,11.32,46,4.99,32,22,4,3,0.125,0.136363636,5,2,11,4,0.125
143,J12,O=C(C/1=C\C2=CC3=C(C(C4(C5=CC=CC(CCCCCC)=C5)C6=CC=CC(CCCCCC)=C6)=C(C7=C4C=C(C8=C7)C9=C(C8(C%10=CC(CCCCCC)=CC=C%10)C%11=CC(CCCCCC)=CC=C%11)C(SC(/C=C%12C(C%13=C(C\%12=C(C#N)/C#N)C=CC=C%13)=O)=C%14)=C%14S9)S3)S2)C%15=C(C1=C(C#N)/C#N)C=CC=C%15,0.955,15.56,55.9,8.31,34,22,4,3,0.117647059,0.136363636,7,2,15,4,0.117647059
143,J12,O=C(C/1=C\C2=CC3=C(C(C4(C5=CC=CC(CCCCCC)=C5)C6=CC=CC(CCCCCC)=C6)=C(C7=C4C=C(C8=C7)C9=C(C8(C%10=CC(CCCCCC)=CC=C%10)C%11=CC(CCCCCC)=CC=C%11)C(SC(/C=C%12C(C%13=C(C\%12=C(C#N)/C#N)C=CC=C%13)=O)=C%14)=C%14S9)S3)S2)C%15=C(C1=C(C#N)/C#N)C=CC=C%15,0.943,16.64,55.7,8.74,34,22,4,3,0.117647059,0.136363636,7,2,15,4,0.117647059
143,J11,O=C(C/1=C\C2=CC3=C(C(C4(C5=CC=CC(CCCCCC)=C5)C6=CC=CC(CCCCCC)=C6)=C(C7=C4C=C(C8=C7)C9=C(C8(C%10=CC(CCCCCC)=CC=C%10)C%11=CC(CCCCCC)=CC=C%11)C(SC(/C=C%12C(C%13=C(C\%12=C(C#N)/C#N)C=CC=C%13)=O)=C%14)=C%14S9)S3)S2)C%15=C(C1=C(C#N)/C#N)C=CC=C%15,0.944,15.74,68.4,10.16,34,22,4,3,0.117647059,0.136363636,7,2,15,4,0.117647059
143,J11,O=C(C/1=C\C2=CC3=C(C(C4(C5=CC=CC(CCCCCC)=C5)C6=CC=CC(CCCCCC)=C6)=C(C7=C4C=C(C8=C7)C9=C(C8(C%10=CC(CCCCCC)=CC=C%10)C%11=CC(CCCCCC)=CC=C%11)C(SC(/C=C%12C(C%13=C(C\%12=C(C#N)/C#N)C=CC=C%13)=O)=C%14)=C%14S9)S3)S2)C%15=C(C1=C(C#N)/C#N)C=CC=C%15,0.935,18.05,73,12.32,34,22,4,3,0.117647059,0.136363636,7,2,15,4,0.117647059
144,PTB7-Th,O=C1C2=C(C=CC=C2)C(/C1=C/C(S3)=CC4=C3C5=C(S4)C6=CC7=CC=C8C9=C(C(SC%10=C%11SC(/C=C%12/C(C(C=CC=C%13)=C%13C%12=O)=C(C#N)/C#N)=C%10)=C%11C9(C%14=CC=C(CCCCCC)C=C%14)C%15=CC=C(CCCCCC)C=C%15)C=C%16C8=C7C(C=C%16)=C6C5(C%17=CC=C(CCCCCC)C=C%17)C%18=CC=C(CCCCCC)C=C%18)=C(C#N)\C#N,0.755,15.3,73.1,8.45,48,22,4,3,0.083333333,0.136363636,10,2,18,4,0.083333333
144,PTB7-Th,O=C1C2=C(C=C(F)C(F)=C2)C(/C1=C/C3=CC(S4)=C(S3)C5=C4C(S6)=C(C5(C7=CC=C(CCCCCC)C=C7)C8=CC=C(CCCCCC)C=C8)C9=C6C(C(C%10=CC=C(CCCCCC)C=C%10)(C%11=CC=C(CCCCCC)C=C%11)C%12=C%13SC%14=C%12SC(/C=C%15/C(C(C=C(F)C(F)=C%16)=C%16C%15=O)=C(C#N)\C#N)=C%14)=C%13S9)=C(C#N)/C#N,0.645,23.3,63.4,9.55,34,22,6,5,0.176470588,0.227272727,8,2,16,6,0.176470588
146,p-PBDTPS−FTAZ,O=C(C(C=CC=C1)=C1C/2=C(C#N)/C#N)C2=C/C(S3)=CC4=C3C(C5(C6=CC=C(CCCCCC)C=C6)C7=CC=C(CCCCCC)C=C7)=C(S4)C8=C5C=C(C(SC9=C%10SC(/C=C%11C(C(C=CC=C%12)=C%12C\%11=C(C#N)\C#N)=O)=C9)=C%10C%13(C%14=CC=C(CCCCCC)C=C%14)C%15=CC=C(CCCCCC)C=C%15)C%13=C8,0.89,18.12,67.37,10.86,34,22,4,3,0.117647059,0.136363636,7,2,15,4,0.117647059
146,m-PBDTPS−FTAZ,O=C(C(C=CC=C1)=C1C/2=C(C#N)/C#N)C2=C/C(S3)=CC4=C3C(C5(C6=CC=C(CCCCCC)C=C6)C7=CC=C(CCCCCC)C=C7)=C(S4)C8=C5C=C(C(SC9=C%10SC(/C=C%11C(C(C=CC=C%12)=C%12C\%11=C(C#N)\C#N)=O)=C9)=C%10C%13(C%14=CC=C(CCCCCC)C=C%14)C%15=CC=C(CCCCCC)C=C%15)C%13=C8,0.95,18.76,73.85,13.16,34,22,4,3,0.117647059,0.136363636,7,2,15,4,0.117647059
148,PM6,O=C1C2=C(C=C(F)C(F)=C2)C(/C1=C/C(S3)=C(CCCCCCCCCCC)C4=C3C(N5CC(CC)CCCC)=C(S4)C6=C5C(N(CC(CC)CCCC)C7=C8SC9=C7SC(/C=C%10/C(C(C=C(F)C(F)=C%11)=C%11C%10=O)=C(C#N)/C#N)=C9CCCCCCCCCCC)=C8C%12=NSN=C%126)=C(C#N)\C#N,0.84,26.31,70.87,15.63,33,22,9,5,0.272727273,0.227272727,8,2,12,5,0.151515152
148,PM6,O=C1C2=C(C=C(F)C(F)=C2)C(/C1=C/C(S3)=C(CCCCCCCCCCC)C4=C3C(N5CC(CC)CCCC)=C(S4)C6=C5C(N(CC(CC)CCCC)C7=C8SC9=C7SC(/C=C%10/C(C(C=C(F)C(F)=C%11)=C%11C%10=O)=C(C#N)/C#N)=C9CCCCCCCCCCC)=C8C%12=NSN=C%126)=C(C#N)\C#N,0.83,27.07,71.7,16.11,33,22,9,5,0.272727273,0.227272727,8,2,12,5,0.151515152
152,PBDB-TF,CC1=C(C)N=C2C(C3=C(N(CC(CCCC)CC)C4=C3SC5=C4SC(/C=C6C(C(C=C(F)C(F)=C7)=C7C\6=C(C#N)\C#N)=O)=C5CCCCCCCCCCC)C8=C2C(SC9=C%10SC(/C=C%11/C(C(C=C(F)C(F)=C%12)=C%12C%11=O)=C(C#N)\C#N)=C9CCCCCCCCCCC)=C%10N8CC(CCCC)CC)=N1,0.922,20.06,59.34,10.99,42,22,8,5,0.19047619,0.227272727,8,2,12,4,0.095238095
152,PBDB-TF,CC1=C(C)N=C2C(C3=C(N(CC(CCCC)CC)C4=C3SC5=C4SC(/C=C6C(C(C=C(F)C(F)=C7)=C7C\6=C(C#N)\C#N)=O)=C5CCCCCCCCCCC)C8=C2C(SC9=C%10SC(/C=C%11/C(C(C=C(F)C(F)=C%12)=C%12C%11=O)=C(C#N)\C#N)=C9CCCCCCCCCCC)=C%10N8CC(CCCC)CC)=N1,0.899,22.1,61.42,12.21,42,22,8,5,0.19047619,0.227272727,8,2,12,4,0.095238095
152,PBDB-TF,CC1=C(C)N=C2C(C3=C(N(CC(CCCC)CC)C4=C3SC5=C4SC(/C=C6C(C(C=C(F)C(F)=C7)=C7C\6=C(C#N)\C#N)=O)=C5CCCCCCCCCCC)C8=C2C(SC9=C%10SC(/C=C%11/C(C(C=C(F)C(F)=C%12)=C%12C%11=O)=C(C#N)\C#N)=C9CCCCCCCCCCC)=C%10N8CC(CCCC)CC)=N1,0.906,20.97,65.65,12.48,42,22,8,5,0.19047619,0.227272727,8,2,12,4,0.095238095
