Repository: LANDRY-SANON/Performance-prediction-of-organic-solar-cells-using-artificial-intelligence

# Performance-prediction-of-organic-solar-cells-using-artificial-intelligence

The current challenge in photovoltaics is to improve the efficiency of cells while reducing their production cost. One of the research avenues is to replace silicon with an organic material. The objective of this project is to use Machine Learning (a subcategory of artificial intelligence) to optimize the organic materials used in order to manufacture organic photovoltaic cells (OPC) with better performance. These OPCs are photovoltaic cells in which at least the active layer is made of organic molecules.

File: data/jjapac4894supp2.csv (part 3 of 8)
Paper No.,D,A SMILES,VOC (V),JSC (mA/cm2),FF (%),PCE max (%),Num. atoms (electron-rich unit),Num. atoms (electron-deficient unit),Num. heteroatoms (electron-rich unit),Num. heteroatoms (electron-deficient unit),Proportion of heteroatoms (electron-rich unit),Proportion of heteroatoms (electron-deficient unit),Num. rings (electron-rich unit),Num. rings (electron-deficient unit),Total num. rings,Num. S atoms (electron-rich unit),Proportion of S atoms (electron-rich unit)
152,PBDB-TF,CC1=C(C)N=C2C(C3=C(N(CC(CCCC)CC)C4=C3SC5=C4SC(/C=C6C(C(C=C(F)C(F)=C7)=C7C\6=C(C#N)\C#N)=O)=C5CCCCCCCCCCC)C8=C2C(SC9=C%10SC(/C=C%11/C(C(C=C(F)C(F)=C%12)=C%12C%11=O)=C(C#N)\C#N)=C9CCCCCCCCCCC)=C%10N8CC(CCCC)CC)=N1,0.893,22.18,67.14,13.31,42,22,8,5,0.19047619,0.227272727,8,2,12,4,0.095238095
153,PY2,O=C(C(C=CC=C1)=C1C/2=C(C#N)/C#N)C2=C/C(S3)=CC4=C3C(C5(C6=CC=C(CCCCCC)C=C6)C7=CC=C(CCCCCC)C=C7)=C(S4)C8=C5C=C(C(SC9=C%10SC(/C=C%11C(C(C=CC=C%12)=C%12C\%11=C(C#N)\C#N)=O)=C9)=C%10C%13(C%14=CC=C(CCCCCC)C=C%14)C%15=CC=C(CCCCCC)C=C%15)C%13=C8,0.77,14.54,66,7.39,34,22,4,3,0.117647059,0.136363636,7,2,15,4,0.117647059
153,PY1,O=C(C(C=CC=C1)=C1C/2=C(C#N)/C#N)C2=C/C(S3)=CC4=C3C(C5(C6=CC=C(CCCCCC)C=C6)C7=CC=C(CCCCCC)C=C7)=C(S4)C8=C5C=C(C(SC9=C%10SC(/C=C%11C(C(C=CC=C%12)=C%12C\%11=C(C#N)\C#N)=O)=C9)=C%10C%13(C%14=CC=C(CCCCCC)C=C%14)C%15=CC=C(CCCCCC)C=C%15)C%13=C8,0.94,18.46,72,12.49,34,22,4,3,0.117647059,0.136363636,7,2,15,4,0.117647059
154,PTB7-Th,O=C(C(C=CC=C1)=C1C/2=C(C#N)/C#N)C2=C/C(S3)=CC4=C3C(C5(C6=CC=C(CCCCCC)C=C6)C7=CC=C(CCCCCC)C=C7)=C(S4)C8=C5C=C(C(SC9=C%10SC(/C=C%11C(C(C=CC=C%12)=C%12C\%11=C(C#N)\C#N)=O)=C9)=C%10C%13(C%14=CC=C(CCCCCC)C=C%14)C%15=CC=C(CCCCCC)C=C%15)C%13=C8,0.78,12.03,45,4.2,34,22,4,3,0.117647059,0.136363636,7,2,15,4,0.117647059
154,PTB7-Th,O=C(C(C=CC=C1)=C1C/2=C(C#N)/C#N)C2=C/C(S3)=CC4=C3C(C5(C6=CC=C(CCCCCC)C=C6)C7=CC=C(CCCCCC)C=C7)=C(S4)C8=C5C=C(C(SC9=C%10SC(/C=C%11C(C(C=CC=C%12)=C%12C\%11=C(C#N)\C#N)=O)=C9)=C%10C%13(C%14=CC=C(CCCCCC)C=C%14)C%15=CC=C(CCCCCC)C=C%15)C%13=C8,0.8,14.12,52,5.9,34,22,4,3,0.117647059,0.136363636,7,2,15,4,0.117647059
154,PTB7-Th,O=C(C(C=CC=C1)=C1C/2=C(C#N)/C#N)C2=C/C(S3)=CC4=C3C(C5(C6=CC=C(CCCCCC)C=C6)C7=CC=C(CCCCCC)C=C7)=C(S4)C8=C5C=C(C(SC9=C%10SC(/C=C%11C(C(C=CC=C%12)=C%12C\%11=C(C#N)\C#N)=O)=C9)=C%10C%13(C%14=CC=C(CCCCCC)C=C%14)C%15=CC=C(CCCCCC)C=C%15)C%13=C8,0.8,14.61,55,6.4,34,22,4,3,0.117647059,0.136363636,7,2,15,4,0.117647059
154,PTB7-Th,O=C(C(C=CC=C1)=C1C/2=C(C#N)/C#N)C2=C/C(S3)=CC4=C3C(C5(C6=CC=C(CCCCCC)C=C6)C7=CC=C(CCCCCC)C=C7)=C(S4)C8=C5C=C(C(SC9=C%10SC(/C=C%11C(C(C=CC=C%12)=C%12C\%11=C(C#N)\C#N)=O)=C9)=C%10C%13(C%14=CC=C(CCCCCC)C=C%14)C%15=CC=C(CCCCCC)C=C%15)C%13=C8,0.8,14.91,55,6.6,34,22,4,3,0.117647059,0.136363636,7,2,15,4,0.117647059
154,PTB7-Th,O=C(C(C=CC=C1)=C1C/2=C(C#N)/C#N)C2=C/C(S3)=CC4=C3C(C5(C6=CC=C(CCCCCC)C=C6)C7=CC=C(CCCCCC)C=C7)=C(S4)C8=C5C=C(C(SC9=C%10SC(/C=C%11C(C(C=CC=C%12)=C%12C\%11=C(C#N)\C#N)=O)=C9)=C%10C%13(C%14=CC=C(CCCCCC)C=C%14)C%15=CC=C(CCCCCC)C=C%15)C%13=C8,0.82,15.64,62,8,34,22,4,3,0.117647059,0.136363636,7,2,15,4,0.117647059
154,PTB7-Th,O=C(C(C=CC=C1)=C1C/2=C(C#N)/C#N)C2=C/C(S3)=CC4=C3C(C5(C6=CC=C(CCCCCC)C=C6)C7=CC=C(CCCCCC)C=C7)=C(S4)C8=C5C=C(C(SC9=C%10SC(/C=C%11C(C(C=CC=C%12)=C%12C\%11=C(C#N)\C#N)=O)=C9)=C%10C%13(C%14=CC=C(CCCCCC)C=C%14)C%15=CC=C(CCCCCC)C=C%15)C%13=C8,0.82,16.2,63,8.4,34,22,4,3,0.117647059,0.136363636,7,2,15,4,0.117647059
155,PBDB-T,O=C(C(C=C(C)C=C1)=C1C/2=C(C#N)/C#N)C2=C/C(S3)=CC4=C3C(C5(C6=CC=C(CCCCCC)C=C6)C7=CC=C(CCCCCC)C=C7)=C(S4)C8=C5C=C(C(SC9=C%10SC(/C=C%11C(C(C=C(C)C=C%12)=C%12C\%11=C(C#N)\C#N)=O)=C9)=C%10C%13(C%14=CC=C(CCCCCC)C=C%14)C%15=CC=C(CCCCCC)C=C%15)C%13=C8,0.94,16.18,71,10.9,34,25,4,3,0.117647059,0.12,7,2,15,4,0.117647059
159,PBDB-T,O=C1C2=C(C=CC=C2)C(/C1=C/C(S3)=CC4=C3C(S5)=C(N4CC(CCCC)CCCCCC)C6=C5C7=CC(C(C8=CC=C(CCCCCC)C=C8)(C9=CC=C(CCCCCC)C=C9)C%10=C%11SC%12=C%10N(CC(CCCC)CCCCCC)C%13=C%12SC(/C=C%14/C(C(C=CC=C%15)=C%15C%14=O)=C(C#N)\C#N)=C%13)=C%11C=C7C6(C%16=CC=C(CCCCCC)C=C%16)C%17=CC=C(CCCCCC)C=C%17)=C(C#N)/C#N,0.95,7.16,58.6,3.98,42,22,6,3,0.142857143,0.136363636,9,2,17,4,0.095238095
159,PBDB-T,O=C1C2=C(C=C(F)C(F)=C2)C(/C1=C/C(S3)=CC4=C3C(S5)=C(N4CC(CCCC)CCCCCC)C6=C5C7=CC(C(C8=CC=C(CCCCCC)C=C8)(C9=CC=C(CCCCCC)C=C9)C%10=C%11SC%12=C%10N(CC(CCCC)CCCCCC)C%13=C%12SC(/C=C%14/C(C(C=C(F)C(F)=C%15)=C%15C%14=O)=C(C#N)\C#N)=C%13)=C%11C=C7C6(C%16=CC=C(CCCCCC)C=C%16)C%17=CC=C(CCCCCC)C=C%17)=C(C#N)/C#N,0.835,19.8,67.1,11.1,42,22,6,5,0.142857143,0.227272727,9,2,17,4,0.095238095
159,PBDB-T,O=C1C2=C(C=C(Cl)C(Cl)=C2)C(/C1=C/C(S3)=CC4=C3C(S5)=C(N4CC(CCCC)CCCCCC)C6=C5C7=CC(C(C8=CC=C(CCCCCC)C=C8)(C9=CC=C(CCCCCC)C=C9)C%10=C%11SC%12=C%10N(CC(CCCC)CCCCCC)C%13=C%12SC(/C=C%14/C(C(C=C(Cl)C(Cl)=C%15)=C%15C%14=O)=C(C#N)\C#N)=C%13)=C%11C=C7C6(C%16=CC=C(CCCCCC)C=C%16)C%17=CC=C(CCCCCC)C=C%17)=C(C#N)/C#N,0.813,22.2,74,13.4,42,22,6,5,0.142857143,0.227272727,9,2,17,4,0.095238095
160,PTB7-Th,FC(C(F)=C1)=CC2=C1C(/C(C2=O)=C/C3=CC(OCC(CC)CCCC)=C(S3)C(S4)=CC5=C4C(SC(C6=C(OCC(CC)CCCC)C=C(/C=C7/C(C(C=C(F)C(F)=C8)=C8C7=O)=C(C#N)/C#N)S6)=C9)=C9C5(CC(CC)CCCC)CC(CC)CCCC)=C(C#N)\C#N,0.57,20.7,61,7.3,31,22,4,5,0.129032258,0.227272727,5,2,9,4,0.129032258
160,PTB7-Th,FC(C(F)=C1)=CC2=C1C(/C(C2=O)=C/C3=CC(OCC(CC)CCCC)=C(S3)C(S4)=CC5=C4C(SC(C6=C(CC(CCCC)CC)C=C(/C=C7/C(C(C=C(F)C(F)=C8)=C8C7=O)=C(C#N)/C#N)S6)=C9)=C9C5(CC(CC)CCCC)CC(CC)CCCC)=C(C#N)\C#N,0.64,24.8,64,10.2,31,22,4,5,0.129032258,0.227272727,5,2,9,4,0.129032258
160,PTB7-Th,FC(C(F)=C1)=CC2=C1C(/C(C2=O)=C/C3=CC(CC(CCCC)CC)=C(S3)C(S4)=CC5=C4C(SC(C6=C(CC(CCCC)CC)C=C(/C=C7/C(C(C=C(F)C(F)=C8)=C8C7=O)=C(C#N)/C#N)S6)=C9)=C9C5(CC(CC)CCCC)CC(CC)CCCC)=C(C#N)\C#N,0.7,23.4,64,10.5,31,22,4,5,0.129032258,0.227272727,5,2,9,4,0.129032258
163,PTB7-Th,O=C1C2=C(C(/C1=C/C3=CC(SC4=C5C(C6=CC=C(C=C6)CCCCCC)(C7=CC=C(C=C7)CCCCCC)C8=C4SC9=C8SC%10=C9C(C%11=CC=C(C=C%11)CCCCCC)(C%12=C%10SC%13=C%12SC(/C=C%14/C(C%15=C(C%14=O)C=C(F)C=C%15)=C(C#N)\C#N)=C%13)C%16=CC=C(C=C%16)CCCCCC)=C5S3)=C(C#N)/C#N)C=CC(F)=C2,0.74,23.77,66.6,11.79,34,22,6,4,0.176470588,0.181818182,8,2,16,6,0.176470588
164,PM6,O=C1C2=C(C=C(Cl)C(Cl)=C2)C(/C1=C/C(S3)=C(CCCCCCCCCCC)C4=C3C(N5CC(CC)CCCC)=C(S4)C6=C5C(N(CC(CC)CCCC)C7=C8SC9=C7SC(/C=C%10C(C(C=C(Cl)C(Cl)=C%11)=C%11C\%10=C(C#N)/C#N)=O)=C9CCCCCCCCCCC)=C8C%12=NN(CC(CC)CCCC)N=C%126)=C(C#N)/C#N,0.884,21.88,59.62,11.54,33,14,9,3,0.272727273,0.214285714,8,2,12,5,0.151515152
164,PM6,O=C1C2=C(C=C(Cl)C(Cl)=C2)C(/C1=C/C(S3)=C(CCCCCCCCCCC)C4=C3C(N5CC(CC)CCCC)=C(S4)C6=C5C(N(CC(CC)CCCC)C7=C8SC9=C7SC(/C=C%10C(C(C=C(Cl)C(Cl)=C%11)=C%11C\%10=C(C#N)/C#N)=O)=C9CCCCCCCCCCC)=C8C%12=NN(CC(CC)CCCC)N=C%126)=C(C#N)/C#N,0.867,23.79,68.49,14.13,33,14,9,3,0.272727273,0.214285714,8,2,12,5,0.151515152
166,ZR1,O=C1C2=C(C(/C1=C/C3=CC(C4(C5=CC=C(C=C5)CCCCCC)C6=CC=C(C=C6)CCCCCC)=C(C7=C4C=C(C8=C7)C9=C(C8(C%10=CC=C(C=C%10)CCCCCC)C%11=CC=C(C=C%11)CCCCCC)C=C(/C=C%12/C(C%13=C(C%12=O)C=C(Cl)C(Cl)=C%13)=C(C#N)\C#N)S9)S3)=C(C#N)/C#N)C=C(C(Cl)=C2)Cl,0.776,18.27,67.96,9.64,28,22,2,5,0.071428571,0.227272727,5,2,13,2,0.071428571
166,ZR1,O=C1C2=C(C=C(F)C(F)=C2)C(/C1=C/C(S3)=C(CCCCCCCCCCC)C4=C3C(N5CC(CC)CCCC)=C(S4)C6=C5C(N(CC(CC)CCCC)C7=C8SC9=C7SC(/C=C%10/C(C(C=C(F)C(F)=C%11)=C%11C%10=O)=C(C#N)/C#N)=C9CCCCCCCCCCC)=C8C%12=NSN=C%126)=C(C#N)\C#N,0.861,24.34,68.44,14.34,33,22,9,5,0.272727273,0.227272727,8,2,12,5,0.151515152
168,J71,O=C(C(C=CC=C1)=C1C/2=C(C#N)/C#N)C2=C/C(S3)=CC4=C3C(C5(C6=CC=C(CCCCCC)C=C6)C7=CC=C(CCCCCC)C=C7)=C(S4)C8=C5C=C(C(SC9=C%10SC(/C=C%11C(C(C=CC=C%12)=C%12C\%11=C(C#N)\C#N)=O)=C9)=C%10C%13(C%14=CC=C(CCCCCC)C=C%14)C%15=CC=C(CCCCCC)C=C%15)C%13=C8,0.925,16.96,64,10.09,34,22,4,3,0.117647059,0.136363636,7,2,15,4,0.117647059
170,PBDB-T2F,O=C(C/1=C\C2=CC3=C(C(C4(C5=CC=C(C=C5)CCCCCC)C6=CC=C(C=C6)CCCCCC)=C(C7=C4C=C(C8=C7)C9=C(C8(C%10=CC=C(C=C%10)CCCCCC)C%11=CC=C(C=C%11)CCCCCC)C(SC(/C=C%12C(C%13=C(C\%12=C(C#N)/C#N)C=CC(Cl)=C%13)=O)=C%14)=C%14S9)S3)S2)C%15=C(C1=C(C#N)/C#N)C=CC(Cl)=C%15,0.9,18.03,66.86,10.85,34,22,4,4,0.117647059,0.181818182,7,2,15,4,0.117647059
170,PBDB-T2F,O=C(C/1=C\C2=CC3=C(C(C4(C5=CC=C(C=C5)CCCCCC)C6=CC=C(C=C6)CCCCCC)=C(C7=C4C=C(C8=C7)C9=C(C8(C%10=CC=C(C=C%10)CCCCCC)C%11=CC=C(C=C%11)CCCCCC)C(SC(/C=C%12C(C%13=C(C\%12=C(C#N)/C#N)C=CC(Cl)=C%13)=O)=C%14)=C%14S9)S3)S2)C%15=C(C1=C(C#N)/C#N)C=CC(Cl)=C%15,0.9,18.34,69.87,11.51,34,22,4,4,0.117647059,0.181818182,7,2,15,4,0.117647059
170,PBDB-T2F,O=C(C/1=C\C2=CC3=C(C(C4(C5=CC=C(C=C5)CCCCCC)C6=CC=C(C=C6)CCCCCC)=C(C7=C4C=C(C8=C7)C9=C(C8(C%10=CC=C(C=C%10)CCCCCC)C%11=CC=C(C=C%11)CCCCCC)C(SC(/C=C%12C(C%13=C(C\%12=C(C#N)/C#N)C=CC(Cl)=C%13)=O)=C%14)=C%14S9)S3)S2)C%15=C(C1=C(C#N)/C#N)C=CC(Cl)=C%15,0.93,18.94,74.07,13.03,34,22,4,4,0.117647059,0.181818182,7,2,15,4,0.117647059
172,BDTF-CA,O=C1C2=C(C=CC=C2)C(/C1=C/C3=CC(C4(C5=CC=C(CCCCCC)C=C5)C6=CC=C(CCCCCC)C=C6)=C(S3)C7=C4C=C(C(SC(/C=C8/C(C(C=CC=C9)=C9C8=O)=C(C#N)\C#N)=C%10)=C%10C%11(C%12=CC=C(CCCCCC)C=C%12)C%13=CC=C(CCCCCC)C=C%13)C%11=C7)=C(C#N)/C#N,0.99,12.09,51.14,6.12,28,22,2,3,0.071428571,0.136363636,5,2,13,2,0.071428571
172,BDTF-CA,O=C1C2=C(C=C(F)C(F)=C2)C(/C1=C/C3=CC(C4(C5=CC=C(CCCCCC)C=C5)C6=CC=C(CCCCCC)C=C6)=C(S3)C7=C4C=C(C(SC(/C=C8/C(C(C=C(F)C(F)=C9)=C9C8=O)=C(C#N)\C#N)=C%10)=C%10C%11(C%12=CC=C(CCCCCC)C=C%12)C%13=CC=C(CCCCCC)C=C%13)C%11=C7)=C(C#N)/C#N,0.88,14.96,63.95,8.42,28,22,2,5,0.071428571,0.227272727,5,2,13,2,0.071428571
172,BDTF-CA,O=C1C2=C(C(/C1=C/C3=CC(C(CCCCCC)(CCCCCC)C4=C5C=C6C(C7=C(C6(CCCCCC)CCCCCC)C=C(/C=C8/C(C9=C(C8=O)C=C(F)C=C9)=C(C#N)\C#N)S7)=C4)=C5S3)=C(C#N)/C#N)C=CC(F)=C2,0.94,16.69,58.07,9.11,28,22,2,4,0.071428571,0.181818182,5,2,9,2,0.071428571
173,W-CN,O=C(C(C=CC=C1)=C1C/2=C(C#N)/C#N)C2=C/C(S3)=CC4=C3C(C5(C6=CC=C(CCCCCC)C=C6)C7=CC=C(CCCCCC)C=C7)=C(S4)C8=C5C=C(C(SC9=C%10SC(/C=C%11C(C(C=CC=C%12)=C%12C\%11=C(C#N)\C#N)=O)=C9)=C%10C%13(C%14=CC=C(CCCCCC)C=C%14)C%15=CC=C(CCCCCC)C=C%15)C%13=C8,0.95,9.13,44.85,3.89,34,22,4,3,0.117647059,0.136363636,7,2,15,4,0.117647059
173,W-CN,O=C1C2=C(C=CC=C2)C(/C1=C/C3=CC(C4(C5=CC=C(CCCCCC)C=C5)C6=CC=C(CCCCCC)C=C6)=C(S3)C7=C4C=C(C(SC(/C=C8/C(C(C=CC=C9)=C9C8=O)=C(C#N)\C#N)=C%10)=C%10C%11(C%12=CC=C(CCCCCC)C=C%12)C%13=CC=C(CCCCCC)C=C%13)C%11=C7)=C(C#N)/C#N,0.9,11.58,50.45,5.26,28,22,2,3,0.071428571,0.136363636,5,2,13,2,0.071428571
174,PBDB-T,O=C(C(C=C(F)C(F)=C1)=C1C/2=C(C#N)/C#N)C2=C/C(S3)=CC4=C3C(C5(C6=CC=C(CCCCCC)C=C6)C7=CC=C(CCCCCC)C=C7)=C(S4)C8=C5C=C(C(SC9=C%10SC(/C=C%11C(C(C=C(F)C(F)=C%12)=C%12C\%11=C(C#N)\C#N)=O)=C9)=C%10C%13(C%14=CC=C(CCCCCC)C=C%14)C%15=CC=C(CCCCCC)C=C%15)C%13=C8,0.72,19.6,71.4,10.1,34,22,4,5,0.117647059,0.227272727,7,2,15,4,0.117647059
174,PBDB-T-SF,O=C(C(C=C(F)C(F)=C1)=C1C/2=C(C#N)/C#N)C2=C/C(S3)=CC4=C3C(C5(C6=CC=C(CCCCCC)C=C6)C7=CC=C(CCCCCC)C=C7)=C(S4)C8=C5C=C(C(SC9=C%10SC(/C=C%11C(C(C=C(F)C(F)=C%12)=C%12C\%11=C(C#N)\C#N)=O)=C9)=C%10C%13(C%14=CC=C(CCCCCC)C=C%14)C%15=CC=C(CCCCCC)C=C%15)C%13=C8,0.88,20.32,73.5,13.2,34,22,4,5,0.117647059,0.227272727,7,2,15,4,0.117647059
184,P32,O=C(C(C=CC=C1)=C1C/2=C(C#N)/C#N)C2=C/C(S3)=CC4=C3C(C5(C6=CC=C(CCCCCC)C=C6)C7=CC=C(CCCCCC)C=C7)=C(S4)C8=C5C=C(C(SC9=C%10SC(/C=C%11C(C(C=CC=C%12)=C%12C\%11=C(C#N)\C#N)=O)=C9)=C%10C%13(C%14=CC=C(CCCCCC)C=C%14)C%15=CC=C(CCCCCC)C=C%15)C%13=C8,0.916,12.17,47.66,5.31,34,22,4,3,0.117647059,0.136363636,7,2,15,4,0.117647059
184,P32,O=C(C(C=CC=C1)=C1C/2=C(C#N)/C#N)C2=C/C(S3)=CC4=C3C(C5(C6=CC=C(CCCCCC)C=C6)C7=CC=C(CCCCCC)C=C7)=C(S4)C8=C5C=C(C(SC9=C%10SC(/C=C%11C(C(C=CC=C%12)=C%12C\%11=C(C#N)\C#N)=O)=C9)=C%10C%13(C%14=CC=C(CCCCCC)C=C%14)C%15=CC=C(CCCCCC)C=C%15)C%13=C8,0.946,11.43,51.05,5.52,34,22,4,3,0.117647059,0.136363636,7,2,15,4,0.117647059
184,P19,O=C(C(C=CC=C1)=C1C/2=C(C#N)/C#N)C2=C/C(S3)=CC4=C3C(C5(C6=CC=C(CCCCCC)C=C6)C7=CC=C(CCCCCC)C=C7)=C(S4)C8=C5C=C(C(SC9=C%10SC(/C=C%11C(C(C=CC=C%12)=C%12C\%11=C(C#N)\C#N)=O)=C9)=C%10C%13(C%14=CC=C(CCCCCC)C=C%14)C%15=CC=C(CCCCCC)C=C%15)C%13=C8,0.948,13.15,54.37,6.78,34,22,4,3,0.117647059,0.136363636,7,2,15,4,0.117647059
184,P19,O=C(C(C=CC=C1)=C1C/2=C(C#N)/C#N)C2=C/C(S3)=CC4=C3C(C5(C6=CC=C(CCCCCC)C=C6)C7=CC=C(CCCCCC)C=C7)=C(S4)C8=C5C=C(C(SC9=C%10SC(/C=C%11C(C(C=CC=C%12)=C%12C\%11=C(C#N)\C#N)=O)=C9)=C%10C%13(C%14=CC=C(CCCCCC)C=C%14)C%15=CC=C(CCCCCC)C=C%15)C%13=C8,0.961,12.68,60.39,7.36,34,22,4,3,0.117647059,0.136363636,7,2,15,4,0.117647059
184,P12,O=C(C(C=CC=C1)=C1C/2=C(C#N)/C#N)C2=C/C(S3)=CC4=C3C(C5(C6=CC=C(CCCCCC)C=C6)C7=CC=C(CCCCCC)C=C7)=C(S4)C8=C5C=C(C(SC9=C%10SC(/C=C%11C(C(C=CC=C%12)=C%12C\%11=C(C#N)\C#N)=O)=C9)=C%10C%13(C%14=CC=C(CCCCCC)C=C%14)C%15=CC=C(CCCCCC)C=C%15)C%13=C8,0.929,13.49,64.63,8.11,34,22,4,3,0.117647059,0.136363636,7,2,15,4,0.117647059
184,P12,O=C(C(C=CC=C1)=C1C/2=C(C#N)/C#N)C2=C/C(S3)=CC4=C3C(C5(C6=CC=C(CCCCCC)C=C6)C7=CC=C(CCCCCC)C=C7)=C(S4)C8=C5C=C(C(SC9=C%10SC(/C=C%11C(C(C=CC=C%12)=C%12C\%11=C(C#N)\C#N)=O)=C9)=C%10C%13(C%14=CC=C(CCCCCC)C=C%14)C%15=CC=C(CCCCCC)C=C%15)C%13=C8,0.94,13.08,67.23,8.27,34,22,4,3,0.117647059,0.136363636,7,2,15,4,0.117647059
184,P19,O=C(C(C=CC=C1)=C1C/2=C(C#N)/C#N)C2=C/C(S3)=CC4=C3C(C5(C6=CC=C(CCCCCC)C=C6)C7=CC=C(CCCCCC)C=C7)=C(S4)C8=C5C=C(C(SC9=C%10SC(/C=C%11C(C(C=CC=C%12)=C%12C\%11=C(C#N)\C#N)=O)=C9)=C%10C%13(C%14=CC=C(CCCCCC)C=C%14)C%15=CC=C(CCCCCC)C=C%15)C%13=C8,0.938,15.68,68.03,10.01,34,22,4,3,0.117647059,0.136363636,7,2,15,4,0.117647059
184,P19,O=C(C(C=CC=C1)=C1C/2=C(C#N)/C#N)C2=C/C(S3)=CC4=C3C(C5(C6=CC=C(CCCCCC)C=C6)C7=CC=C(CCCCCC)C=C7)=C(S4)C8=C5C=C(C(SC9=C%10SC(/C=C%11C(C(C=CC=C%12)=C%12C\%11=C(C#N)\C#N)=O)=C9)=C%10C%13(C%14=CC=C(CCCCCC)C=C%14)C%15=CC=C(CCCCCC)C=C%15)C%13=C8,0.938,15.68,68.03,10.01,34,22,4,3,0.117647059,0.136363636,7,2,15,4,0.117647059
184,P19,O=C(C(C=CC=C1)=C1C/2=C(C#N)/C#N)C2=C/C(S3)=CC4=C3C(C5(C6=CC=C(CCCCCC)C=C6)C7=CC=C(CCCCCC)C=C7)=C(S4)C8=C5C=C(C(SC9=C%10SC(/C=C%11C(C(C=CC=C%12)=C%12C\%11=C(C#N)\C#N)=O)=C9)=C%10C%13(C%14=CC=C(CCCCCC)C=C%14)C%15=CC=C(CCCCCC)C=C%15)C%13=C8,0.943,15.16,70.07,10.02,34,22,4,3,0.117647059,0.136363636,7,2,15,4,0.117647059
185,TP,O=C(C(C=CC=C1)=C1C/2=C(C#N)/C#N)C2=C/C(S3)=CC4=C3C(C5(C6=CC=C(CCCCCC)C=C6)C7=CC=C(CCCCCC)C=C7)=C(S4)C8=C5C=C(C(SC9=C%10SC(/C=C%11C(C(C=CC=C%12)=C%12C\%11=C(C#N)\C#N)=O)=C9)=C%10C%13(C%14=CC=C(CCCCCC)C=C%14)C%15=CC=C(CCCCCC)C=C%15)C%13=C8,0.89,15.31,60,8.18,34,22,4,3,0.117647059,0.136363636,7,2,15,4,0.117647059
185,TP,O=C1C2=C(C=C(F)C(F)=C2)C(/C1=C/C3=CC(OCC(CC)CCCC)=C(S3)C(S4)=CC5=C4C6=CC(C(C7=CC=C(CCCCCC)C=C7)(C8=CC=C(CCCCCC)C=C8)C9=C%10SC(C%11=C(OCC(CC)CCCC)C=C(/C=C%12/C(C(C=C(F)C(F)=C%13)=C%13C%12=O)=C(C#N)\C#N)S%11)=C9)=C%10C=C6C5(C%14=CC=C(CCCCCC)C=C%14)C%15=CC=C(CCCCCC)C=C%15)=C(C#N)/C#N,0.74,21.44,55,8.73,16,22,2,5,0.125,0.227272727,2,2,15,2,0.125
186,PTBTz-2,O=C(C(C=CC=C1)=C1C/2=C(C#N)/C#N)C2=C/C(S3)=CC4=C3C(C5(C6=CC=C(CCCCCC)C=C6)C7=CC=C(CCCCCC)C=C7)=C(S4)C8=C5C=C(C(SC9=C%10SC(/C=C%11C(C(C=CC=C%12)=C%12C\%11=C(C#N)\C#N)=O)=C9)=C%10C%13(C%14=CC=C(CCCCCC)C=C%14)C%15=CC=C(CCCCCC)C=C%15)C%13=C8,0.89,19.8,59.05,10.43,34,22,4,3,0.117647059,0.136363636,7,2,15,4,0.117647059
187,PE61,O=C1C2=C(C=C(F)C(F)=C2)C(/C1=C/C(S3)=C(CCCCCCCCCCC)C4=C3C(N5CC(CC)CCCC)=C(S4)C6=C5C(N(CC(CC)CCCC)C7=C8SC9=C7SC(/C=C%10/C(C(C=C(F)C(F)=C%11)=C%11C%10=O)=C(C#N)/C#N)=C9CCCCCCCCCCC)=C8C%12=NSN=C%126)=C(C#N)\C#N,0.66,23.41,55.3,8.61,33,22,9,5,0.272727273,0.227272727,8,2,12,5,0.151515152
187,PE62,O=C1C2=C(C=C(F)C(F)=C2)C(/C1=C/C(S3)=C(CCCCCCCCCCC)C4=C3C(N5CC(CC)CCCC)=C(S4)C6=C5C(N(CC(CC)CCCC)C7=C8SC9=C7SC(/C=C%10/C(C(C=C(F)C(F)=C%11)=C%11C%10=O)=C(C#N)/C#N)=C9CCCCCCCCCCC)=C8C%12=NSN=C%126)=C(C#N)\C#N,0.78,24.64,62.22,12.02,33,22,9,5,0.272727273,0.227272727,8,2,12,5,0.151515152
187,PE63,O=C1C2=C(C=C(F)C(F)=C2)C(/C1=C/C(S3)=C(CCCCCCCCCCC)C4=C3C(N5CC(CC)CCCC)=C(S4)C6=C5C(N(CC(CC)CCCC)C7=C8SC9=C7SC(/C=C%10/C(C(C=C(F)C(F)=C%11)=C%11C%10=O)=C(C#N)/C#N)=C9CCCCCCCCCCC)=C8C%12=NSN=C%126)=C(C#N)\C#N,0.83,24.68,63.74,13.1,33,22,9,5,0.272727273,0.227272727,8,2,12,5,0.151515152
191,J52,O=C1N(/C(S/C1=C/C2=CC=C(C3=CC4=C(C5=CC6=C(C=C5C4(C7=CC=C(C=C7)CCCCCC)C8=CC=C(C=C8)CCCCCC)C9=C(C6(C%10=CC=C(C=C%10)CCCCCC)C%11=CC=C(C=C%11)CCCCCC)C=C(C%12=CC=C(C%13=NN(N=C%13%12)CCCCCCCC)/C=C%14C(N(/C(S\%14)=C(C#N)\C#N)CC)=O)S9)S3)C%15=NN(CCCCCCCC)N=C2%15)=C(C#N)\C#N)CC,1.07,14.62,60.34,9.41,28,33,2,8,0.071428571,0.242424242,5,3,15,2,0.071428571
191,J52-Cl,O=C1N(/C(S/C1=C/C2=CC=C(C3=CC4=C(C5=CC6=C(C=C5C4(C7=CC=C(C=C7)CCCCCC)C8=CC=C(C=C8)CCCCCC)C9=C(C6(C%10=CC=C(C=C%10)CCCCCC)C%11=CC=C(C=C%11)CCCCCC)C=C(C%12=CC=C(C%13=NN(N=C%13%12)CCCCCCCC)/C=C%14C(N(/C(S\%14)=C(C#N)\C#N)CC)=O)S9)S3)C%15=NN(CCCCCCCC)N=C2%15)=C(C#N)\C#N)CC,1.24,13.16,66.62,10.5,28,33,2,8,0.071428571,0.242424242,5,3,15,2,0.071428571
197,PBDB-T,O=C(C1=C(C=CC(F)=C1)C/2=C(C#N)/C#N)C2=C/C3=CC4=C(S3)C5=C(S4)C6=C(C=C(C7=C(C8=C(S7)C=C(/C=C9C(C%10=C(C=CC(F)=C%10)C\9=C(C#N)\C#N)=O)S8)C%11(C%12=CC=C(CCCCCC)C=C%12)C%13=CC=C(CCCCCC)C=C%13)C%11=C6)C5(C%14=CC=C(CCCCCC)C=C%14)C%15=CC=C(CCCCCC)C=C%15,0.684,14.5,57.5,5.7,34,22,4,4,0.117647059,0.181818182,7,2,15,4,0.117647059
197,PBDB-T,O=C(C1=C(C=CC(F)=C1)C/2=C(C#N)/C#N)C2=C/C3=CC4=C(S3)C5=C(S4)C6=C(C=C(C7=C(C8=C(S7)C=C(/C=C9C(C%10=C(C=CC(F)=C%10)C\9=C(C#N)\C#N)=O)S8)C%11(C%12=CC=C(CCCCCC)C=C%12)C%13=CC=C(CCCCCC)C=C%13)C%11=C6)C5(C%14=CC=C(CCCCCC)C=C%14)C%15=CC=C(CCCCCC)C=C%15,0.718,14.3,60.2,6.2,34,22,4,4,0.117647059,0.181818182,7,2,15,4,0.117647059
197,PBDB-T,O=C(C(C=CC=C1)=C1C/2=C(C#N)/C#N)C2=C/C(S3)=CC4=C3C(C5(C6=CC=C(CCCCCC)C=C6)C7=CC=C(CCCCCC)C=C7)=C(S4)C8=C5C=C(C(SC9=C%10SC(/C=C%11C(C(C=CC=C%12)=C%12C\%11=C(C#N)\C#N)=O)=C9)=C%10C%13(C%14=CC=C(CCCCCC)C=C%14)C%15=CC=C(CCCCCC)C=C%15)C%13=C8,0.88,13.4,63.9,7.5,34,22,4,3,0.117647059,0.136363636,7,2,15,4,0.117647059
197,PBDB-T,O=C(C(C=C(C)C=C1)=C1C/2=C(C#N)/C#N)C2=C/C(S3)=CC4=C3C(C5(C6=CC=C(CCCCCC)C=C6)C7=CC=C(CCCCCC)C=C7)=C(S4)C8=C5C=C(C(SC9=C%10SC(/C=C%11C(C(C=C(C)C=C%12)=C%12C\%11=C(C#N)\C#N)=O)=C9)=C%10C%13(C%14=CC=C(CCCCCC)C=C%14)C%15=CC=C(CCCCCC)C=C%15)C%13=C8,0.917,12.9,60.2,7.8,34,25,4,3,0.117647059,0.12,7,2,15,4,0.117647059
197,PBDB-T,O=C(C(C=C(C)C=C1)=C1C/2=C(C#N)/C#N)C2=C/C(S3)=CC4=C3C(C5(C6=CC=C(CCCCCC)C=C6)C7=CC=C(CCCCCC)C=C7)=C(S4)C8=C5C=C(C(SC9=C%10SC(/C=C%11C(C(C=C(C)C=C%12)=C%12C\%11=C(C#N)\C#N)=O)=C9)=C%10C%13(C%14=CC=C(CCCCCC)C=C%14)C%15=CC=C(CCCCCC)C=C%15)C%13=C8,0.89,14.4,65,8.2,34,25,4,3,0.117647059,0.12,7,2,15,4,0.117647059
197,PBDB-T,O=C(C(C=CC=C1)=C1C/2=C(C#N)/C#N)C2=C/C(S3)=CC4=C3C(C5(C6=CC=C(CCCCCC)C=C6)C7=CC=C(CCCCCC)C=C7)=C(S4)C8=C5C=C(C(SC9=C%10SC(/C=C%11C(C(C=CC=C%12)=C%12C\%11=C(C#N)\C#N)=O)=C9)=C%10C%13(C%14=CC=C(CCCCCC)C=C%14)C%15=CC=C(CCCCCC)C=C%15)C%13=C8,0.831,14.5,71.1,8.6,34,22,4,3,0.117647059,0.136363636,7,2,15,4,0.117647059
199,PBDB-T,O=C1C2=C(C=CC=C2)C(/C1=C/C([Se]3)=CC=C3C(S4)=CC5=C4C6=C(C5(CC(CCCC)CC)CC(CCCC)CC)C=C7C(C(CC(CC)CCCC)(CC(CC)CCCC)C8=C7SC(C9=CC=C(/C=C%10/C(C(C=CC=C%11)=C%11C%10=O)=C(C#N)\C#N)[Se]9)=C8)=C6)=C(C#N)/C#N,0.89,14.09,57.4,7.19,42,22,4,3,0.095238095,0.136363636,7,2,11,2,0.047619048
199,PBDB-T,O=C1C2=C(C=CC=C2)C(/C1=C/C([Se]3)=CC=C3C(S4)=CC5=C4C6=C(C5(CC(CCCC)CC)CC(CCCC)CC)C=C7C(C(CC(CC)CCCC)(CC(CC)CCCC)C8=C7SC(C9=CC=C(/C=C%10/C(C(C=CC=C%11)=C%11C%10=O)=C(C#N)\C#N)[Se]9)=C8)=C6)=C(C#N)/C#N,0.88,17.18,58.9,8.92,42,22,4,3,0.095238095,0.136363636,7,2,11,2,0.047619048
199,PBDB-T,O=C1C2=C(C=C(F)C=C2)C(/C1=C/C([Se]3)=CC=C3C(S4)=CC5=C4C6=C(C5(CC(CCCC)CC)CC(CCCC)CC)C=C7C(C(CC(CC)CCCC)(CC(CC)CCCC)C8=C7SC(C9=CC=C(/C=C%10/C(C(C=C(F)C=C%11)=C%11C%10=O)=C(C#N)\C#N)[Se]9)=C8)=C6)=C(C#N)/C#N,0.81,18.36,62.6,9.3,42,22,4,4,0.095238095,0.181818182,7,2,11,2,0.047619048
199,PBDB-T,O=C1C2=C(C=C(F)C(F)=C2)C(/C1=C/C([Se]3)=CC=C3C(S4)=CC5=C4C6=C(C5(CC(CCCC)CC)CC(CCCC)CC)C=C7C(C(CC(CC)CCCC)(CC(CC)CCCC)C8=C7SC(C9=CC=C(/C=C%10/C(C(C=C(F)C(F)=C%11)=C%11C%10=O)=C(C#N)\C#N)[Se]9)=C8)=C6)=C(C#N)/C#N,0.77,20.68,60.5,9.63,42,22,4,5,0.095238095,0.227272727,7,2,11,2,0.047619048
199,PBDB-T,O=C1C2=C(C=C(F)C=C2)C(/C1=C/C([Se]3)=CC=C3C(S4)=CC5=C4C6=C(C5(CC(CCCC)CC)CC(CCCC)CC)C=C7C(C(CC(CC)CCCC)(CC(CC)CCCC)C8=C7SC(C9=CC=C(/C=C%10/C(C(C=C(F)C=C%11)=C%11C%10=O)=C(C#N)\C#N)[Se]9)=C8)=C6)=C(C#N)/C#N,0.81,19.19,65.6,10.2,42,22,4,4,0.095238095,0.181818182,7,2,11,2,0.047619048
199,PBDB-T,O=C1C2=C(C=C(F)C(F)=C2)C(/C1=C/C([Se]3)=CC=C3C(S4)=CC5=C4C6=C(C5(CC(CCCC)CC)CC(CCCC)CC)C=C7C(C(CC(CC)CCCC)(CC(CC)CCCC)C8=C7SC(C9=CC=C(/C=C%10/C(C(C=C(F)C(F)=C%11)=C%11C%10=O)=C(C#N)\C#N)[Se]9)=C8)=C6)=C(C#N)/C#N,0.77,22.02,62.3,10.57,42,22,4,5,0.095238095,0.227272727,7,2,11,2,0.047619048
202,PBDB-TBT4,O=C(C(C=CC=C1)=C1C/2=C(C#N)/C#N)C2=C/C(S3)=CC4=C3C(C5(C6=CC=C(CCCCCC)C=C6)C7=CC=C(CCCCCC)C=C7)=C(S4)C8=C5C=C(C(SC9=C%10SC(/C=C%11C(C(C=CC=C%12)=C%12C\%11=C(C#N)\C#N)=O)=C9)=C%10C%13(C%14=CC=C(CCCCCC)C=C%14)C%15=CC=C(CCCCCC)C=C%15)C%13=C8,0.92,4.25,50.58,1.98,34,22,4,3,0.117647059,0.136363636,7,2,15,4,0.117647059
202,PBDB-TBT4,O=C(C(C=CC=C1)=C1C/2=C(C#N)/C#N)C2=C/C(S3)=CC4=C3C(C5(C6=CC=C(CCCCCC)C=C6)C7=CC=C(CCCCCC)C=C7)=C(S4)C8=C5C=C(C(SC9=C%10SC(/C=C%11C(C(C=CC=C%12)=C%12C\%11=C(C#N)\C#N)=O)=C9)=C%10C%13(C%14=CC=C(CCCCCC)C=C%14)C%15=CC=C(CCCCCC)C=C%15)C%13=C8,0.87,5.16,46.61,2.09,34,22,4,3,0.117647059,0.136363636,7,2,15,4,0.117647059
202,PBDB-TBT4,O=C(C(C=CC=C1)=C1C/2=C(C#N)/C#N)C2=C/C(S3)=CC4=C3C(C5(C6=CC=C(CCCCCC)C=C6)C7=CC=C(CCCCCC)C=C7)=C(S4)C8=C5C=C(C(SC9=C%10SC(/C=C%11C(C(C=CC=C%12)=C%12C\%11=C(C#N)\C#N)=O)=C9)=C%10C%13(C%14=CC=C(CCCCCC)C=C%14)C%15=CC=C(CCCCCC)C=C%15)C%13=C8,0.9,4.12,56.8,2.12,34,22,4,3,0.117647059,0.136363636,7,2,15,4,0.117647059
202,PBDB-TBT3,O=C(C(C=CC=C1)=C1C/2=C(C#N)/C#N)C2=C/C(S3)=CC4=C3C(C5(C6=CC=C(CCCCCC)C=C6)C7=CC=C(CCCCCC)C=C7)=C(S4)C8=C5C=C(C(SC9=C%10SC(/C=C%11C(C(C=CC=C%12)=C%12C\%11=C(C#N)\C#N)=O)=C9)=C%10C%13(C%14=CC=C(CCCCCC)C=C%14)C%15=CC=C(CCCCCC)C=C%15)C%13=C8,0.92,11.47,53.89,5.7,34,22,4,3,0.117647059,0.136363636,7,2,15,4,0.117647059
202,PBDB-TBT3,O=C(C(C=CC=C1)=C1C/2=C(C#N)/C#N)C2=C/C(S3)=CC4=C3C(C5(C6=CC=C(CCCCCC)C=C6)C7=CC=C(CCCCCC)C=C7)=C(S4)C8=C5C=C(C(SC9=C%10SC(/C=C%11C(C(C=CC=C%12)=C%12C\%11=C(C#N)\C#N)=O)=C9)=C%10C%13(C%14=CC=C(CCCCCC)C=C%14)C%15=CC=C(CCCCCC)C=C%15)C%13=C8,0.9,10.37,63.81,5.82,34,22,4,3,0.117647059,0.136363636,7,2,15,4,0.117647059
202,PBDB-TBT3,O=C(C(C=CC=C1)=C1C/2=C(C#N)/C#N)C2=C/C(S3)=CC4=C3C(C5(C6=CC=C(CCCCCC)C=C6)C7=CC=C(CCCCCC)C=C7)=C(S4)C8=C5C=C(C(SC9=C%10SC(/C=C%11C(C(C=CC=C%12)=C%12C\%11=C(C#N)\C#N)=O)=C9)=C%10C%13(C%14=CC=C(CCCCCC)C=C%14)C%15=CC=C(CCCCCC)C=C%15)C%13=C8,0.91,11.45,56.91,5.93,34,22,4,3,0.117647059,0.136363636,7,2,15,4,0.117647059
202,PBDB-TBT2,O=C(C(C=CC=C1)=C1C/2=C(C#N)/C#N)C2=C/C(S3)=CC4=C3C(C5(C6=CC=C(CCCCCC)C=C6)C7=CC=C(CCCCCC)C=C7)=C(S4)C8=C5C=C(C(SC9=C%10SC(/C=C%11C(C(C=CC=C%12)=C%12C\%11=C(C#N)\C#N)=O)=C9)=C%10C%13(C%14=CC=C(CCCCCC)C=C%14)C%15=CC=C(CCCCCC)C=C%15)C%13=C8,0.87,14.43,60.58,7.53,34,22,4,3,0.117647059,0.136363636,7,2,15,4,0.117647059
202,PBDB-TBT2,O=C(C(C=CC=C1)=C1C/2=C(C#N)/C#N)C2=C/C(S3)=CC4=C3C(C5(C6=CC=C(CCCCCC)C=C6)C7=CC=C(CCCCCC)C=C7)=C(S4)C8=C5C=C(C(SC9=C%10SC(/C=C%11C(C(C=CC=C%12)=C%12C\%11=C(C#N)\C#N)=O)=C9)=C%10C%13(C%14=CC=C(CCCCCC)C=C%14)C%15=CC=C(CCCCCC)C=C%15)C%13=C8,0.88,15.71,57.17,7.91,34,22,4,3,0.117647059,0.136363636,7,2,15,4,0.117647059
202,PBDB-TBT2,O=C(C(C=CC=C1)=C1C/2=C(C#N)/C#N)C2=C/C(S3)=CC4=C3C(C5(C6=CC=C(CCCCCC)C=C6)C7=CC=C(CCCCCC)C=C7)=C(S4)C8=C5C=C(C(SC9=C%10SC(/C=C%11C(C(C=CC=C%12)=C%12C\%11=C(C#N)\C#N)=O)=C9)=C%10C%13(C%14=CC=C(CCCCCC)C=C%14)C%15=CC=C(CCCCCC)C=C%15)C%13=C8,0.88,15.5,58.26,7.95,34,22,4,3,0.117647059,0.136363636,7,2,15,4,0.117647059
202,PBDB-TBT1,O=C(C(C=CC=C1)=C1C/2=C(C#N)/C#N)C2=C/C(S3)=CC4=C3C(C5(C6=CC=C(CCCCCC)C=C6)C7=CC=C(CCCCCC)C=C7)=C(S4)C8=C5C=C(C(SC9=C%10SC(/C=C%11C(C(C=CC=C%12)=C%12C\%11=C(C#N)\C#N)=O)=C9)=C%10C%13(C%14=CC=C(CCCCCC)C=C%14)C%15=CC=C(CCCCCC)C=C%15)C%13=C8,0.87,16.9,60.31,8.82,34,22,4,3,0.117647059,0.136363636,7,2,15,4,0.117647059
202,PBDB-TBT1,O=C(C(C=CC=C1)=C1C/2=C(C#N)/C#N)C2=C/C(S3)=CC4=C3C(C5(C6=CC=C(CCCCCC)C=C6)C7=CC=C(CCCCCC)C=C7)=C(S4)C8=C5C=C(C(SC9=C%10SC(/C=C%11C(C(C=CC=C%12)=C%12C\%11=C(C#N)\C#N)=O)=C9)=C%10C%13(C%14=CC=C(CCCCCC)C=C%14)C%15=CC=C(CCCCCC)C=C%15)C%13=C8,0.86,16.25,64.49,9.01,34,22,4,3,0.117647059,0.136363636,7,2,15,4,0.117647059
202,PBDB-TBT1,O=C(C(C=CC=C1)=C1C/2=C(C#N)/C#N)C2=C/C(S3)=CC4=C3C(C5(C6=CC=C(CCCCCC)C=C6)C7=CC=C(CCCCCC)C=C7)=C(S4)C8=C5C=C(C(SC9=C%10SC(/C=C%11C(C(C=CC=C%12)=C%12C\%11=C(C#N)\C#N)=O)=C9)=C%10C%13(C%14=CC=C(CCCCCC)C=C%14)C%15=CC=C(CCCCCC)C=C%15)C%13=C8,0.86,16.84,62.85,9.09,34,22,4,3,0.117647059,0.136363636,7,2,15,4,0.117647059
205,PSBDB-T,O=C(C(C=CC=C1)=C1C/2=C(C#N)/C#N)C2=C/C(S3)=CC4=C3C(C5(C6=CC=C(CCCCCC)C=C6)C7=CC=C(CCCCCC)C=C7)=C(S4)C8=C5C=C(C(SC9=C%10SC(/C=C%11C(C(C=CC=C%12)=C%12C\%11=C(C#N)\C#N)=O)=C9)=C%10C%13(C%14=CC=C(CCCCCC)C=C%14)C%15=CC=C(CCCCCC)C=C%15)C%13=C8,0.96,10.45,50,5,34,22,4,3,0.117647059,0.136363636,7,2,15,4,0.117647059
205,PBDB-T,O=C(C(C=CC=C1)=C1C/2=C(C#N)/C#N)C2=C/C(S3)=CC4=C3C(C5(C6=CC=C(CCCCCC)C=C6)C7=CC=C(CCCCCC)C=C7)=C(S4)C8=C5C=C(C(SC9=C%10SC(/C=C%11C(C(C=CC=C%12)=C%12C\%11=C(C#N)\C#N)=O)=C9)=C%10C%13(C%14=CC=C(CCCCCC)C=C%14)C%15=CC=C(CCCCCC)C=C%15)C%13=C8,0.85,16.02,64,8.8,34,22,4,3,0.117647059,0.136363636,7,2,15,4,0.117647059
214,PFBT-T,O=C(C(C=C(C)C=C1)=C1C/2=C(C#N)/C#N)C2=C/C(S3)=CC4=C3C(C5(C6=CC=C(CCCCCC)C=C6)C7=CC=C(CCCCCC)C=C7)=C(S4)C8=C5C=C(C(SC9=C%10SC(/C=C%11C(C(C=C(C)C=C%12)=C%12C\%11=C(C#N)\C#N)=O)=C9)=C%10C%13(C%14=CC=C(CCCCCC)C=C%14)C%15=CC=C(CCCCCC)C=C%15)C%13=C8,0.879,9.13,43.02,3.45,34,25,4,3,0.117647059,0.12,7,2,15,4,0.117647059
214,PFBT-T,O=C(C(C=C(C)C=C1)=C1C/2=C(C#N)/C#N)C2=C/C(S3)=CC4=C3C(C5(C6=CC=C(CCCCCC)C=C6)C7=CC=C(CCCCCC)C=C7)=C(S4)C8=C5C=C(C(SC9=C%10SC(/C=C%11C(C(C=C(C)C=C%12)=C%12C\%11=C(C#N)\C#N)=O)=C9)=C%10C%13(C%14=CC=C(CCCCCC)C=C%14)C%15=CC=C(CCCCCC)C=C%15)C%13=C8,0.88,9.64,52.72,4.58,34,25,4,3,0.117647059,0.12,7,2,15,4,0.117647059
214,PFBT-T,O=C(C(C=C(C)C=C1)=C1C/2=C(C#N)/C#N)C2=C/C(S3)=CC4=C3C(C5(C6=CC=C(CCCCCC)C=C6)C7=CC=C(CCCCCC)C=C7)=C(S4)C8=C5C=C(C(SC9=C%10SC(/C=C%11C(C(C=C(C)C=C%12)=C%12C\%11=C(C#N)\C#N)=O)=C9)=C%10C%13(C%14=CC=C(CCCCCC)C=C%14)C%15=CC=C(CCCCCC)C=C%15)C%13=C8,0.891,9.73,57.79,5.01,34,25,4,3,0.117647059,0.12,7,2,15,4,0.117647059
214,PFBT-T,O=C(C(C=C(C)C=C1)=C1C/2=C(C#N)/C#N)C2=C/C(S3)=CC4=C3C(C5(C6=CC=C(CCCCCC)C=C6)C7=CC=C(CCCCCC)C=C7)=C(S4)C8=C5C=C(C(SC9=C%10SC(/C=C%11C(C(C=C(C)C=C%12)=C%12C\%11=C(C#N)\C#N)=O)=C9)=C%10C%13(C%14=CC=C(CCCCCC)C=C%14)C%15=CC=C(CCCCCC)C=C%15)C%13=C8,0.878,10.88,59.04,5.64,34,25,4,3,0.117647059,0.12,7,2,15,4,0.117647059
215,P(BDTSi-TFQ) ,O=C(C(C=CC=C1)=C1C/2=C(C#N)/C#N)C2=C/C(S3)=CC4=C3C(C5(C6=CC=C(CCCCCC)C=C6)C7=CC=C(CCCCCC)C=C7)=C(S4)C8=C5C=C(C(SC9=C%10SC(/C=C%11C(C(C=CC=C%12)=C%12C\%11=C(C#N)\C#N)=O)=C9)=C%10C%13(C%14=CC=C(CCCCCC)C=C%14)C%15=CC=C(CCCCCC)C=C%15)C%13=C8,0.92,2.31,35,0.75,34,22,4,3,0.117647059,0.136363636,7,2,15,4,0.117647059
215,P(BDTO-TFQ) ,O=C(C(C=CC=C1)=C1C/2=C(C#N)/C#N)C2=C/C(S3)=CC4=C3C(C5(C6=CC=C(CCCCCC)C=C6)C7=CC=C(CCCCCC)C=C7)=C(S4)C8=C5C=C(C(SC9=C%10SC(/C=C%11C(C(C=CC=C%12)=C%12C\%11=C(C#N)\C#N)=O)=C9)=C%10C%13(C%14=CC=C(CCCCCC)C=C%14)C%15=CC=C(CCCCCC)C=C%15)C%13=C8,0.88,9.04,44,3.49,34,22,4,3,0.117647059,0.136363636,7,2,15,4,0.117647059
215,P(BDTT-TFQ) ,O=C(C(C=CC=C1)=C1C/2=C(C#N)/C#N)C2=C/C(S3)=CC4=C3C(C5(C6=CC=C(CCCCCC)C=C6)C7=CC=C(CCCCCC)C=C7)=C(S4)C8=C5C=C(C(SC9=C%10SC(/C=C%11C(C(C=CC=C%12)=C%12C\%11=C(C#N)\C#N)=O)=C9)=C%10C%13(C%14=CC=C(CCCCCC)C=C%14)C%15=CC=C(CCCCCC)C=C%15)C%13=C8,0.95,13.05,57,7.06,34,22,4,3,0.117647059,0.136363636,7,2,15,4,0.117647059
221,J71,O=C1C2=C(C=CC=C2)C(/C1=C/C3=CC(C4(CCCCCCCC)CCCCCCCC)=C(S3)C(C4=C5)=CC6=C5C(C=C(C(CCCCCCCC)(CCCCCCCC)C7=C8SC(/C=C9C(C(C=CC=C%10)=C%10C\9=C(C#N)\C#N)=O)=C7)C8=C%11)=C%11N6C(CCCCCCCC)CCCCCCCC)=C(C#N)/C#N,0.94,16.44,62,9.61,38,22,3,3,0.078947368,0.136363636,7,2,11,2,0.052631579
221,J71,O=C1C2=C(C=C(F)C(F)=C2)C(/C1=C/C3=CC(C4(CCCCCCCC)CCCCCCCC)=C(S3)C(C4=C5)=CC6=C5C(C=C(C(CCCCCCCC)(CCCCCCCC)C7=C8SC(/C=C9C(C(C=C(F)C(F)=C%10)=C%10C\9=C(C#N)\C#N)=O)=C7)C8=C%11)=C%11N6C(CCCCCCCC)CCCCCCCC)=C(C#N)/C#N,0.82,18.92,70.22,10.89,38,22,3,5,0.078947368,0.227272727,7,2,11,2,0.052631579
231,P2,O=C(C(C=CC=C1)=C1C/2=C(C#N)/C#N)C2=C/C(S3)=CC4=C3C(C5(C6=CC=C(CCCCCC)C=C6)C7=CC=C(CCCCCC)C=C7)=C(S4)C8=C5C=C(C(SC9=C%10SC(/C=C%11C(C(C=CC=C%12)=C%12C\%11=C(C#N)\C#N)=O)=C9)=C%10C%13(C%14=CC=C(CCCCCC)C=C%14)C%15=CC=C(CCCCCC)C=C%15)C%13=C8,0.8,10.5,49.6,4.2,34,22,4,3,0.117647059,0.136363636,7,2,15,4,0.117647059
231,P2,O=C(C(C=CC=C1)=C1C/2=C(C#N)/C#N)C2=C/C(S3)=CC4=C3C(C5(C6=CC=C(CCCCCC)C=C6)C7=CC=C(CCCCCC)C=C7)=C(S4)C8=C5C=C(C(SC9=C%10SC(/C=C%11C(C(C=CC=C%12)=C%12C\%11=C(C#N)\C#N)=O)=C9)=C%10C%13(C%14=CC=C(CCCCCC)C=C%14)C%15=CC=C(CCCCCC)C=C%15)C%13=C8,0.98,10.5,51.4,5.3,34,22,4,3,0.117647059,0.136363636,7,2,15,4,0.117647059
231,P2,O=C(C(C=CC=C1)=C1C/2=C(C#N)/C#N)C2=C/C(S3)=CC4=C3C(C5(C6=CC=C(CCCCCC)C=C6)C7=CC=C(CCCCCC)C=C7)=C(S4)C8=C5C=C(C(SC9=C%10SC(/C=C%11C(C(C=CC=C%12)=C%12C\%11=C(C#N)\C#N)=O)=C9)=C%10C%13(C%14=CC=C(CCCCCC)C=C%14)C%15=CC=C(CCCCCC)C=C%15)C%13=C8,0.96,11.2,52.9,5.7,34,22,4,3,0.117647059,0.136363636,7,2,15,4,0.117647059
231,P1,O=C(C(C=CC=C1)=C1C/2=C(C#N)/C#N)C2=C/C(S3)=CC4=C3C(C5(C6=CC=C(CCCCCC)C=C6)C7=CC=C(CCCCCC)C=C7)=C(S4)C8=C5C=C(C(SC9=C%10SC(/C=C%11C(C(C=CC=C%12)=C%12C\%11=C(C#N)\C#N)=O)=C9)=C%10C%13(C%14=CC=C(CCCCCC)C=C%14)C%15=CC=C(CCCCCC)C=C%15)C%13=C8,0.92,13.3,47.2,5.8,34,22,4,3,0.117647059,0.136363636,7,2,15,4,0.117647059
231,P2,O=C(C(C=CC=C1)=C1C/2=C(C#N)/C#N)C2=C/C(S3)=CC4=C3C(C5(C6=CC=C(CCCCCC)C=C6)C7=CC=C(CCCCCC)C=C7)=C(S4)C8=C5C=C(C(SC9=C%10SC(/C=C%11C(C(C=CC=C%12)=C%12C\%11=C(C#N)\C#N)=O)=C9)=C%10C%13(C%14=CC=C(CCCCCC)C=C%14)C%15=CC=C(CCCCCC)C=C%15)C%13=C8,0.96,12.1,53.1,6.2,34,22,4,3,0.117647059,0.136363636,7,2,15,4,0.117647059
231,P1,O=C(C(C=CC=C1)=C1C/2=C(C#N)/C#N)C2=C/C(S3)=CC4=C3C(C5(C6=CC=C(CCCCCC)C=C6)C7=CC=C(CCCCCC)C=C7)=C(S4)C8=C5C=C(C(SC9=C%10SC(/C=C%11C(C(C=CC=C%12)=C%12C\%11=C(C#N)\C#N)=O)=C9)=C%10C%13(C%14=CC=C(CCCCCC)C=C%14)C%15=CC=C(CCCCCC)C=C%15)C%13=C8,0.9,14.5,48.9,6.4,34,22,4,3,0.117647059,0.136363636,7,2,15,4,0.117647059
231,P1,O=C(C(C=CC=C1)=C1C/2=C(C#N)/C#N)C2=C/C(S3)=CC4=C3C(C5(C6=CC=C(CCCCCC)C=C6)C7=CC=C(CCCCCC)C=C7)=C(S4)C8=C5C=C(C(SC9=C%10SC(/C=C%11C(C(C=CC=C%12)=C%12C\%11=C(C#N)\C#N)=O)=C9)=C%10C%13(C%14=CC=C(CCCCCC)C=C%14)C%15=CC=C(CCCCCC)C=C%15)C%13=C8,0.9,14.3,50.6,6.5,34,22,4,3,0.117647059,0.136363636,7,2,15,4,0.117647059
231,P1,O=C(C(C=CC=C1)=C1C/2=C(C#N)/C#N)C2=C/C(S3)=CC4=C3C(C5(C6=CC=C(CCCCCC)C=C6)C7=CC=C(CCCCCC)C=C7)=C(S4)C8=C5C=C(C(SC9=C%10SC(/C=C%11C(C(C=CC=C%12)=C%12C\%11=C(C#N)\C#N)=O)=C9)=C%10C%13(C%14=CC=C(CCCCCC)C=C%14)C%15=CC=C(CCCCCC)C=C%15)C%13=C8,0.9,14.4,51.9,6.7,34,22,4,3,0.117647059,0.136363636,7,2,15,4,0.117647059
231,P1,O=C(C(C=CC=C1)=C1C/2=C(C#N)/C#N)C2=C/C(S3)=CC4=C3C(C5(C6=CC=C(CCCCCC)C=C6)C7=CC=C(CCCCCC)C=C7)=C(S4)C8=C5C=C(C(SC9=C%10SC(/C=C%11C(C(C=CC=C%12)=C%12C\%11=C(C#N)\C#N)=O)=C9)=C%10C%13(C%14=CC=C(CCCCCC)C=C%14)C%15=CC=C(CCCCCC)C=C%15)C%13=C8,0.9,14.6,52.5,6.9,34,22,4,3,0.117647059,0.136363636,7,2,15,4,0.117647059
236,PTB7,O=C1C2=C(C=C(F)C(F)=C2)C(/C1=C/C3=CC(OCC(CC)CCCC)=C(S3)C(S4)=CC5=C4C6=CC(C(C7=CC=C(CCCCCC)C=C7)(C8=CC=C(CCCCCC)C=C8)C9=C%10SC(C%11=C(OCC(CC)CCCC)C=C(/C=C%12/C(C(C=C(F)C(F)=C%13)=C%13C%12=O)=C(C#N)\C#N)S%11)=C9)=C%10C=C6C5(C%14=CC=C(CCCCCC)C=C%14)C%15=CC=C(CCCCCC)C=C%15)=C(C#N)/C#N,0.54,14.73,28.92,2.3,16,22,2,5,0.125,0.227272727,2,2,15,2,0.125
236,PTB7-Th,O=C1C2=C(C=C(F)C(F)=C2)C(/C1=C/C3=CC(OCC(CC)CCCC)=C(S3)C(S4)=CC5=C4C6=CC(C(C7=CC=C(CCCCCC)C=C7)(C8=CC=C(CCCCCC)C=C8)C9=C%10SC(C%11=C(OCC(CC)CCCC)C=C(/C=C%12/C(C(C=C(F)C(F)=C%13)=C%13C%12=O)=C(C#N)\C#N)S%11)=C9)=C%10C=C6C5(C%14=CC=C(CCCCCC)C=C%14)C%15=CC=C(CCCCCC)C=C%15)=C(C#N)/C#N,0.72,23.21,69.41,11.6,16,22,2,5,0.125,0.227272727,2,2,15,2,0.125
237,NDT-3T-EH,O=C1C2=C(C=C(F)C(F)=C2)C(/C1=C/C3=CC(C4(C5=CC=C(CCCCCC)C=C5)C6=CC=C(CCCCCC)C=C6)=C(S3)C7=C4C=C(C(SC(/C=C8/C(C(C=C(F)C(F)=C9)=C9C8=O)=C(C#N)\C#N)=C%10)=C%10C%11(C%12=CC=C(CCCCCC)C=C%12)C%13=CC=C(CCCCCC)C=C%13)C%11=C7)=C(C#N)/C#N,0.77,14.28,54.41,6.11,28,22,2,5,0.071428571,0.227272727,5,2,13,2,0.071428571
237,NDT-3T-O,O=C1C2=C(C=C(F)C(F)=C2)C(/C1=C/C3=CC(C4(C5=CC=C(CCCCCC)C=C5)C6=CC=C(CCCCCC)C=C6)=C(S3)C7=C4C=C(C(SC(/C=C8/C(C(C=C(F)C(F)=C9)=C9C8=O)=C(C#N)\C#N)=C%10)=C%10C%11(C%12=CC=C(CCCCCC)C=C%12)C%13=CC=C(CCCCCC)C=C%13)C%11=C7)=C(C#N)/C#N,0.79,15.02,59.58,7.06,28,22,2,5,0.071428571,0.227272727,5,2,13,2,0.071428571
240,BBDDR,O=C1C2=C(C=CC=C2)C(/C1=C/C3=CC(C4(C5=CC=C(CCCCCC)C=C5)C6=CC=C(CCCCCC)C=C6)=C(S3)C7=C4C=C(C(SC(/C=C8/C(C(C=CC=C9)=C9C8=O)=C(C#N)\C#N)=C%10)=C%10C%11(C%12=CC=C(CCCCCC)C=C%12)C%13=CC=C(CCCCCC)C=C%13)C%11=C7)=C(C#N)/C#N,1.02,12.6,40,5.1,28,22,2,3,0.071428571,0.136363636,5,2,13,2,0.071428571
240,BBDDR,O=C1C2=C(C=CC=C2)C(/C1=C/C3=CC(C4(C5=CC=C(CCCCCC)C=C5)C6=CC=C(CCCCCC)C=C6)=C(S3)C7=C4C=C(C(SC(/C=C8/C(C(C=CC=C9)=C9C8=O)=C(C#N)\C#N)=C%10)=C%10C%11(C%12=CC=C(CCCCCC)C=C%12)C%13=CC=C(CCCCCC)C=C%13)C%11=C7)=C(C#N)/C#N,1.01,14.6,53,7.8,28,22,2,3,0.071428571,0.136363636,5,2,13,2,0.071428571
242,PBDB-T,O=C(C(C=CC=C1)=C1C/2=C(C#N)/C#N)C2=C/C(S3)=CC4=C3C(C5(C6=CC=C(CCCCCC)C=C6)C7=CC=C(CCCCCC)C=C7)=C(S4)C8=C5C=C(C(SC9=C%10SC(/C=C%11C(C(C=CC=C%12)=C%12C\%11=C(C#N)\C#N)=O)=C9)=C%10C%13(C%14=CC=C(CCCCCC)C=C%14)C%15=CC=C(CCCCCC)C=C%15)C%13=C8,0.91,15.11,59.45,8.24,34,22,4,3,0.117647059,0.136363636,7,2,15,4,0.117647059
242,PBDB-T,O=C(C(C=CC=C1)=C1C/2=C(C#N)/C#N)C2=C/C(S3)=CC4=C3C(C5(C6=CC=C(CCCCCC)C=C6)C7=CC=C(CCCCCC)C=C7)=C(S4)C8=C5C=C(C(SC9=C%10SC(/C=C%11C(C(C=CC=C%12)=C%12C\%11=C(C#N)\C#N)=O)=C9)=C%10C%13(C%14=CC=C(CCCCCC)C=C%14)C%15=CC=C(CCCCCC)C=C%15)C%13=C8,0.92,15.2,62.36,8.74,34,22,4,3,0.117647059,0.136363636,7,2,15,4,0.117647059
242,PBDB-T,O=C(C(C=CC=C1)=C1C/2=C(C#N)/C#N)C2=C/C(S3)=CC4=C3C(C5(C6=CC=C(CCCCCC)C=C6)C7=CC=C(CCCCCC)C=C7)=C(S4)C8=C5C=C(C(SC9=C%10SC(/C=C%11C(C(C=CC=C%12)=C%12C\%11=C(C#N)\C#N)=O)=C9)=C%10C%13(C%14=CC=C(CCCCCC)C=C%14)C%15=CC=C(CCCCCC)C=C%15)C%13=C8,0.93,15.31,64.38,9.18,34,22,4,3,0.117647059,0.136363636,7,2,15,4,0.117647059
242,PBDB-T,O=C(C(C=CC=C1)=C1C/2=C(C#N)/C#N)C2=C/C(S3)=CC4=C3C(C5(C6=CC=C(CCCCCC)C=C6)C7=CC=C(CCCCCC)C=C7)=C(S4)C8=C5C=C(C(SC9=C%10SC(/C=C%11C(C(C=CC=C%12)=C%12C\%11=C(C#N)\C#N)=O)=C9)=C%10C%13(C%14=CC=C(CCCCCC)C=C%14)C%15=CC=C(CCCCCC)C=C%15)C%13=C8,0.88,15.48,68.11,9.27,34,22,4,3,0.117647059,0.136363636,7,2,15,4,0.117647059
242,PBDB-T,O=C(C(C=CC=C1)=C1C/2=C(C#N)/C#N)C2=C/C(S3)=CC4=C3C(C5(C6=CC=C(CCCCCC)C=C6)C7=CC=C(CCCCCC)C=C7)=C(S4)C8=C5C=C(C(SC9=C%10SC(/C=C%11C(C(C=CC=C%12)=C%12C\%11=C(C#N)\C#N)=O)=C9)=C%10C%13(C%14=CC=C(CCCCCC)C=C%14)C%15=CC=C(CCCCCC)C=C%15)C%13=C8,0.88,15.59,69.45,9.53,34,22,4,3,0.117647059,0.136363636,7,2,15,4,0.117647059
243,PBDB-T,O=C1C2=C(C=CC=C2)C(/C1=C/C(S3)=CC4=C3C5=CC6=C(C7=C(C=C(/C=C8/C(C(C=CC=C9)=C9C8=O)=C(C#N)\C#N)S7)C6(C%10=CC=C(OCCCCCC)C=C%10)C%11=CC=C(OCCCCCC)C=C%11)C=C5C4(C%12=CC=C(OCCCCCC)C=C%12)C%13=CC=C(OCCCCCC)C=C%13)=C(C#N)/C#N,0.83,10.32,55,4.74,28,22,2,3,0.071428571,0.136363636,5,2,13,2,0.071428571
243,PBDB-T,O=C1C2=C(C=CC=C2)C(/C1=C/C(S3)=CC4=C3C5=CC6=C(C7=C(C=C(/C=C8/C(C(C=CC=C9)=C9C8=O)=C(C#N)\C#N)S7)C6%10C%11=C(C=C(OCCCCCC)C=C%11)C%12=C%10C=CC(OCCCCCC)=C%12)C=C5C4%13C%14=C(C=C(OCCCCCC)C=C%14)C%15=C%13C=CC(OCCCCCC)=C%15)=C(C#N)/C#N,0.84,11.76,63,6.23,28,22,2,3,0.071428571,0.136363636,5,2,15,2,0.071428571
244,PBDB-T,O=C(C(C=C(F)C(F)=C1)=C1C/2=C(C#N)/C#N)C2=C/C(S3)=CC4=C3C(S5)=C(N4CC(CCCCCC)CCCC)C6=C5C7=C(C6(C8=CC=C(CCCCCC)C=C8)C9=CC=C(CCCCCC)C=C9)C=C%10C(C(C%11=CC=C(CCCCCC)C=C%11)(C%12=CC=C(CCCCCC)C=C%12)C%13=C%10SC%14=C%13N(CC(CCCCCC)CCCC)C%15=C%14SC(/C=C%16C(C(C=C(F)C(F)=C%17)=C%17C\%16=C(C#N)\C#N)=O)=C%15)=C7,0.839,20,66.8,11.2,42,22,6,5,0.142857143,0.227272727,9,2,17,4,0.095238095
244,PBDB-T,O=C(C(C=C(F)C(F)=C1)=C1C/2=C(C#N)/C#N)C2=C/C(S3)=CC4=C3C(S5)=C(N4CC(CC)CCCC)C6=C5C7=C(C6(C8=CC=C(CCCCCC)C=C8)C9=CC=C(CCCCCC)C=C9)C=C%10C(C(C%11=CC=C(CCCCCC)C=C%11)(C%12=CC=C(CCCCCC)C=C%12)C%13=C%10SC%14=C%13N(CC(CC)CCCC)C%15=C%14SC(/C=C%16C(C(C=C(F)C(F)=C%17)=C%17C\%16=C(C#N)\C#N)=O)=C%15)=C7,0.837,20.7,68.4,11.9,42,22,6,5,0.142857143,0.227272727,9,2,17,4,0.095238095
245,PTB7,O=C(N1CC(CC)CCCC)C2=C(C3=CC=C(/C=C4C(N(CCCCCC)C(C(C#N)C\4C)=O)=O)S3)N(CC(CC)CCCC)C(C2=C1C5=CC=C(/C=C6C(N(CCCCCC)C(C(C#N)C\6C)=O)=O)S5)=O,0.85,9.89,43.9,3.69,32,28,1,6,0.03125,0.214285714,4,4,6,0,0
245,PTB7,O=C(N1CC(CC)CCCC)C2=C(C3=CC=C(/C=C4C(N(CCCCCC)C(C(C#N)C\4C)=O)=O)S3)N(CC(CC)CCCC)C(C2=C1C5=CC=C(/C=C6C(N(CCCCCC)C(C(C#N)C\6C)=O)=O)S5)=O,0.84,12.94,53.4,5.8,32,28,1,6,0.03125,0.214285714,4,4,6,0,0
250,PBDT-F-2TC,O=C(C(C=C(F)C(F)=C1)=C1C/2=C(C#N)/C#N)C2=C/C(S3)=CC4=C3C(C5(C6=CC=C(CCCCCC)C=C6)C7=CC=C(CCCCCC)C=C7)=C(S4)C8=C5C=C(C(SC9=C%10SC(/C=C%11C(C(C=C(F)C(F)=C%12)=C%12C\%11=C(C#N)\C#N)=O)=C9)=C%10C%13(C%14=CC=C(CCCCCC)C=C%14)C%15=CC=C(CCCCCC)C=C%15)C%13=C8,0.92,17.45,58.46,9.34,34,22,4,5,0.117647059,0.227272727,7,2,15,4,0.117647059
250,PBDT-F-2TC,O=C(C(C=C(F)C(F)=C1)=C1C/2=C(C#N)/C#N)C2=C/C(S3)=CC4=C3C(C5(C6=CC=C(CCCCCC)C=C6)C7=CC=C(CCCCCC)C=C7)=C(S4)C8=C5C=C(C(SC9=C%10SC(/C=C%11C(C(C=C(F)C(F)=C%12)=C%12C\%11=C(C#N)\C#N)=O)=C9)=C%10C%13(C%14=CC=C(CCCCCC)C=C%14)C%15=CC=C(CCCCCC)C=C%15)C%13=C8,0.89,18.1,63.88,10.29,34,22,4,5,0.117647059,0.227272727,7,2,15,4,0.117647059
250,PBDT-SF-2TC,O=C(C(C=C(F)C(F)=C1)=C1C/2=C(C#N)/C#N)C2=C/C(S3)=CC4=C3C(C5(C6=CC=C(CCCCCC)C=C6)C7=CC=C(CCCCCC)C=C7)=C(S4)C8=C5C=C(C(SC9=C%10SC(/C=C%11C(C(C=C(F)C(F)=C%12)=C%12C\%11=C(C#N)\C#N)=O)=C9)=C%10C%13(C%14=CC=C(CCCCCC)C=C%14)C%15=CC=C(CCCCCC)C=C%15)C%13=C8,0.94,19.17,57.64,10.39,34,22,4,5,0.117647059,0.227272727,7,2,15,4,0.117647059
250,PBDT-SF-2TC,O=C(C(C=C(F)C(F)=C1)=C1C/2=C(C#N)/C#N)C2=C/C(S3)=CC4=C3C(C5(C6=CC=C(CCCCCC)C=C6)C7=CC=C(CCCCCC)C=C7)=C(S4)C8=C5C=C(C(SC9=C%10SC(/C=C%11C(C(C=C(F)C(F)=C%12)=C%12C\%11=C(C#N)\C#N)=O)=C9)=C%10C%13(C%14=CC=C(CCCCCC)C=C%14)C%15=CC=C(CCCCCC)C=C%15)C%13=C8,0.92,19.67,57.43,10.39,34,22,4,5,0.117647059,0.227272727,7,2,15,4,0.117647059
250,PBDT-F-2TC,O=C(C(C=C(F)C(F)=C1)=C1C/2=C(C#N)/C#N)C2=C/C(S3)=CC4=C3C(C5(C6=CC=C(CCCCCC)C=C6)C7=CC=C(CCCCCC)C=C7)=C(S4)C8=C5C=C(C(SC9=C%10SC(/C=C%11C(C(C=C(F)C(F)=C%12)=C%12C\%11=C(C#N)\C#N)=O)=C9)=C%10C%13(C%14=CC=C(CCCCCC)C=C%14)C%15=CC=C(CCCCCC)C=C%15)C%13=C8,0.91,18.9,62.51,10.75,34,22,4,5,0.117647059,0.227272727,7,2,15,4,0.117647059
250,PBDT-SF-2TC,O=C(C(C=C(F)C(F)=C1)=C1C/2=C(C#N)/C#N)C2=C/C(S3)=CC4=C3C(C5(C6=CC=C(CCCCCC)C=C6)C7=CC=C(CCCCCC)C=C7)=C(S4)C8=C5C=C(C(SC9=C%10SC(/C=C%11C(C(C=C(F)C(F)=C%12)=C%12C\%11=C(C#N)\C#N)=O)=C9)=C%10C%13(C%14=CC=C(CCCCCC)C=C%14)C%15=CC=C(CCCCCC)C=C%15)C%13=C8,0.93,20.73,57.45,11.07,34,22,4,5,0.117647059,0.227272727,7,2,15,4,0.117647059
252,PBT1-C,O=C(C(C=C(F)C(F)=C1)=C1C/2=C(C#N)/C#N)C2=C/C(S3)=CC4=C3C(C5(C6=CC=C(CCCCCC)C=C6)C7=CC=C(CCCCCC)C=C7)=C(S4)C8=C5C=C(C(SC9=C%10SC(/C=C%11C(C(C=C(F)C(F)=C%12)=C%12C\%11=C(C#N)\C#N)=O)=C9)=C%10C%13(C%14=CC=C(CCCCCC)C=C%14)C%15=CC=C(CCCCCC)C=C%15)C%13=C8,0.79,19.7,70.5,10.9,34,22,4,5,0.117647059,0.227272727,7,2,15,4,0.117647059
252,PBT1-C-2Cl,O=C(C(C=C(F)C(F)=C1)=C1C/2=C(C#N)/C#N)C2=C/C(S3)=CC4=C3C(C5(C6=CC=C(CCCCCC)C=C6)C7=CC=C(CCCCCC)C=C7)=C(S4)C8=C5C=C(C(SC9=C%10SC(/C=C%11C(C(C=C(F)C(F)=C%12)=C%12C\%11=C(C#N)\C#N)=O)=C9)=C%10C%13(C%14=CC=C(CCCCCC)C=C%14)C%15=CC=C(CCCCCC)C=C%15)C%13=C8,0.85,19.74,76,12.7,34,22,4,5,0.117647059,0.227272727,7,2,15,4,0.117647059
255,PBDTTPD-HT,O=C(C(C=CC=C1)=C1C/2=C(C#N)/C#N)C2=C/C(S3)=CC4=C3C(C5(C6=CC=C(CCCCCC)C=C6)C7=CC=C(CCCCCC)C=C7)=C(S4)C8=C5C=C(C(SC9=C%10SC(/C=C%11C(C(C=CC=C%12)=C%12C\%11=C(C#N)\C#N)=O)=C9)=C%10C%13(C%14=CC=C(CCCCCC)C=C%14)C%15=CC=C(CCCCCC)C=C%15)C%13=C8,0.97,14.86,69,9.95,34,22,4,3,0.117647059,0.136363636,7,2,15,4,0.117647059
257,PBBF11 ,O=C(C(C=CC=C1)=C1C/2=C(C#N)/C#N)C2=C/C(S3)=CC4=C3C(C5(C6=CC=C(CCCCCC)C=C6)C7=CC=C(CCCCCC)C=C7)=C(S4)C8=C5C=C(C(SC9=C%10SC(/C=C%11C(C(C=CC=C%12)=C%12C\%11=C(C#N)\C#N)=O)=C9)=C%10C%13(C%14=CC=C(CCCCCC)C=C%14)C%15=CC=C(CCCCCC)C=C%15)C%13=C8,0.92,17.42,62.5,10.02,34,22,4,3,0.117647059,0.136363636,7,2,15,4,0.117647059
260,J61,O=C1C2=C(C=CC=C2)C(/C1=C/C(S3)=C(CC(CC)CCCC)C4=C3C(N5CC(CCCC)CC)=C(S4)C6=C5C(N(CC(CCCC)CC)C7=C8SC9=C7SC(/C=C%10C(C(C=CC=C%11)=C%11C\%10=C(C#N)/C#N)=O)=C9CC(CC)CCCC)=C8C%12=NSN=C%126)=C(C#N)\C#N,0.9,21.1,58.3,11,33,13,9,3,0.272727273,0.230769231,8,2,12,5,0.151515152
260,TTFQx-T1,O=C1C2=C(C=CC=C2)C(/C1=C/C(S3)=C(CC(CC)CCCC)C4=C3C(N5CC(CCCC)CC)=C(S4)C6=C5C(N(CC(CCCC)CC)C7=C8SC9=C7SC(/C=C%10C(C(C=CC=C%11)=C%11C\%10=C(C#N)/C#N)=O)=C9CC(CC)CCCC)=C8C%12=NSN=C%126)=C(C#N)\C#N,0.89,21.2,69.6,13.1,33,13,9,3,0.272727273,0.230769231,8,2,12,5,0.151515152
260,PBDB-T,O=C1C2=C(C=CC=C2)C(/C1=C/C(S3)=C(CC(CC)CCCC)C4=C3C(N5CC(CCCC)CC)=C(S4)C6=C5C(N(CC(CCCC)CC)C7=C8SC9=C7SC(/C=C%10C(C(C=CC=C%11)=C%11C\%10=C(C#N)/C#N)=O)=C9CC(CC)CCCC)=C8C%12=NSN=C%126)=C(C#N)\C#N,0.87,22.6,71.4,14,33,13,9,3,0.272727273,0.230769231,8,2,12,5,0.151515152
260,PBDB-T,O=C1C2=C(C=CC=C2)C(/C1=C/C(S3)=C(CC(CC)CCCC)C4=C3C(N5CC(CCCC)CC)=C(S4)C6=C5C(N(CC(CCCC)CC)C7=C8SC9=C7SC(/C=C%10C(C(C=CC=C%11)=C%11C\%10=C(C#N)/C#N)=O)=C9CC(CC)CCCC)=C8C%12=NSN=C%126)=C(C#N)\C#N,0.88,22.8,70.2,14.1,33,13,9,3,0.272727273,0.230769231,8,2,12,5,0.151515152
261,PTB7-Th,O=C(/C(C(N1CCCCCCCC)=O)=C\C2=CC=C(S2)C3=CC=C(/C=C4C(N(CCCCCCCC)C(S/4)=S)=O)S3)N(CCCCCCCC)C1=O,0.8,2.14,37,0.64,16,35,2,4,0.125,0.114285714,2,1,4,2,0.125
261,PTB7-Th,O=C(/C(C(N1CCCCCCCC)=O)=C\C2=CC=C(S2)C3=CC=C(/C=C4C(N(CCCCCCCC)C(S/4)=S)=O)S3)N(CCCCCCCC)C1=O,0.81,3.12,36,0.91,16,35,2,4,0.125,0.114285714,2,1,4,2,0.125
