Repository: LANDRY-SANON/Performance-prediction-of-organic-solar-cells-using-artificial-intelligence

# Performance-prediction-of-organic-solar-cells-using-artificial-intelligence

The current challenge in photovoltaics is to improve the efficiency of cells while reducing their production cost. One of the research avenues is to replace silicon with an organic material. The objective of this project is to use Machine Learning (a subcategory of artificial intelligence) to optimize the organic materials used in order to manufacture organic photovoltaic cells (OPC) with better performance. These OPCs are photovoltaic cells in which at least the active layer is made of organic molecules.

File: data/jjapac4894supp2.csv (part 4 of 8)
Paper No.,D,A SMILES,VOC (V),JSC (mA/cm2),FF (%),PCE max (%),Num. atoms (electron-rich unit),Num. atoms (electron-deficient unit),Num. heteroatoms (electron-rich unit),Num. heteroatoms (electron-deficient unit),Proportion of heteroatoms (electron-rich unit),Proportion of heteroatoms (electron-deficient unit),Num. rings (electron-rich unit),Num. rings (electron-deficient unit),Total num. rings,Num. S atoms (electron-rich unit),Proportion of S atoms (electron-rich unit)
270,PBDB-T,O=C1C2=C(C=CC=C2)C(/C1=C/C3=CC(C4(C5=CC=C(CCCCCC)C=C5)C6=CC=C(CCCCCC)C=C6)=C(S3)C7=C4C=C(C(SC(/C=C8/C(C(C=CC=C9)=C9C8=O)=C(C#N)\C#N)=C%10)=C%10C%11(C%12=CC=C(CCCCCC)C=C%12)C%13=CC=C(CCCCCC)C=C%13)C%11=C7)=C(C#N)/C#N,0.869,12.2,57.9,6.14,28,22,2,3,0.071428571,0.136363636,5,2,13,2,0.071428571
270,PBDB-T,O=C1C2=C(C=CC=C2)C(/C1=C/C3=CC(C4(C5=CC=C(CCCCCC)C=C5)C6=CC=C(CCCCCC)C=C6)=C(S3)C7=C4C=C(C(SC(/C=C8/C(C(C=CC=C9)=C9C8=O)=C(C#N)\C#N)=C%10)=C%10C%11(C%12=CC=C(CCCCCC)C=C%12)C%13=CC=C(CCCCCC)C=C%13)C%11=C7)=C(C#N)/C#N,0.819,17.27,73.6,10.41,28,22,2,3,0.071428571,0.136363636,5,2,13,2,0.071428571
270,PBDB-TF,O=C1C2=C(C=CC=C2)C(/C1=C/C3=CC(C4(C5=CC=C(CCCCCC)C=C5)C6=CC=C(CCCCCC)C=C6)=C(S3)C7=C4C=C(C(SC(/C=C8/C(C(C=CC=C9)=C9C8=O)=C(C#N)\C#N)=C%10)=C%10C%11(C%12=CC=C(CCCCCC)C=C%12)C%13=CC=C(CCCCCC)C=C%13)C%11=C7)=C(C#N)/C#N,0.935,17.71,68.16,11.28,28,22,2,3,0.071428571,0.136363636,5,2,13,2,0.071428571
270,PBDB-T,O=C1C2=C(C=CC=C2)C(/C1=C/C3=CC(C4(CCCCCC5=CC=CC=C5)CCCCCC6=CC=CC=C6)=C(S3)C7=C4C=C(C(SC(/C=C8/C(C(C=CC=C9)=C9C8=O)=C(C#N)\C#N)=C%10)=C%10C%11(CCCCCC%12=CC=CC=C%12)CCCCCC%13=CC=CC=C%13)C%11=C7)=C(C#N)/C#N,0.822,18.08,77.42,11.5,28,22,2,3,0.071428571,0.136363636,5,2,13,2,0.071428571
270,PM6,O=C1C2=C(C=CC=C2)C(/C1=C/C3=CC(C4(C5=CC=C(CCCCCC)C=C5)C6=CC=C(CCCCCC)C=C6)=C(S3)C7=C4C=C(C(SC(/C=C8/C(C(C=CC=C9)=C9C8=O)=C(C#N)\C#N)=C%10)=C%10C%11(C%12=CC=C(CCCCCC)C=C%12)C%13=CC=C(CCCCCC)C=C%13)C%11=C7)=C(C#N)/C#N,0.97,17.8,69,11.9,28,22,2,3,0.071428571,0.136363636,5,2,13,2,0.071428571
270,PBDB-TF,O=C1C2=C(C=CC=C2)C(/C1=C/C3=CC(C4(C5=CC=C(CCCCCC)C=C5)C6=CC=C(CCCCCC)C=C6)=C(S3)C7=C4C=C(C(SC(/C=C8/C(C(C=CC=C9)=C9C8=O)=C(C#N)\C#N)=C%10)=C%10C%11(C%12=CC=C(CCCCCC)C=C%12)C%13=CC=C(CCCCCC)C=C%13)C%11=C7)=C(C#N)/C#N,0.947,18.17,69.88,12.02,28,22,2,3,0.071428571,0.136363636,5,2,13,2,0.071428571
270,PBDB-TF,O=C1C2=C(C=CC=C2)C(/C1=C/C3=CC(C4(CCCCCC5=CC=CC=C5)CCCCCC6=CC=CC=C6)=C(S3)C7=C4C=C(C(SC(/C=C8/C(C(C=CC=C9)=C9C8=O)=C(C#N)\C#N)=C%10)=C%10C%11(CCCCCC%12=CC=CC=C%12)CCCCCC%13=CC=CC=C%13)C%11=C7)=C(C#N)/C#N,0.952,18.1,76.83,13.23,28,22,2,3,0.071428571,0.136363636,5,2,13,2,0.071428571
270,PBDB-TF,O=C1C2=C(C=CC=C2)C(/C1=C/C3=CC(C4(CCCCCC5=CC=CC=C5)CCCCCC6=CC=CC=C6)=C(S3)C7=C4C=C(C(SC(/C=C8/C(C(C=CC=C9)=C9C8=O)=C(C#N)\C#N)=C%10)=C%10C%11(CCCCCC%12=CC=CC=C%12)CCCCCC%13=CC=CC=C%13)C%11=C7)=C(C#N)/C#N,0.929,18.91,77.1,13.54,28,22,2,3,0.071428571,0.136363636,5,2,13,2,0.071428571
270,PBDB-TF,O=C1C2=C(C=CC=C2)C(/C1=C/C3=CC(C4(CCCCCC5=CC=CC=C5)CCCCCC6=CC=CC=C6)=C(S3)C7=C4C=C(C(SC(/C=C8/C(C(C=CC=C9)=C9C8=O)=C(C#N)\C#N)=C%10)=C%10C%11(CCCCCC%12=CC=CC=C%12)CCCCCC%13=CC=CC=C%13)C%11=C7)=C(C#N)/C#N,0.941,19.06,78.32,14.04,28,22,2,3,0.071428571,0.136363636,5,2,13,2,0.071428571
271,ZnP-TBO ,O=C1C2=C(C=CC=C2)C(/C1=C/C3=CC(S4)=C(S3)C5=C4C6=C(C5(C7=CC=C(CCCCCC)C=C7)C8=CC=C(CCCCCC)C=C8)C9=C(C(C(C%10=CC=C(CCCCCC)C=C%10)(C%11=CC=C(CCCCCC)C=C%11)C%12=C%13SC%14=C%12SC(/C=C%15/C(C(C=CC=C%16)=C%16C%15=O)=C(C#N)/C#N)=C%14)=C%13S9)S6)=C(C#N)\C#N,0.84,14.92,47.87,6,34,22,6,3,0.176470588,0.136363636,8,2,16,6,0.176470588
271,ZnP-TBO ,O=C1C2=C(C=CC=C2)C(/C1=C/C3=CC(S4)=C(S3)C5=C4C6=C(C5(C7=CC=C(CCCCCC)C=C7)C8=CC=C(CCCCCC)C=C8)C9=C(C(C(C%10=CC=C(CCCCCC)C=C%10)(C%11=CC=C(CCCCCC)C=C%11)C%12=C%13SC%14=C%12SC(/C=C%15/C(C(C=CC=C%16)=C%16C%15=O)=C(C#N)/C#N)=C%14)=C%13S9)S6)=C(C#N)\C#N,0.83,17.58,57.71,8.42,34,22,6,3,0.176470588,0.136363636,8,2,16,6,0.176470588
271,ZnP-TBO ,O=C1C2=C(C=CC=C2)C(/C1=C/C3=CC(S4)=C(S3)C5=C4C6=C(C5(C7=CC=C(CCCCCC)C=C7)C8=CC=C(CCCCCC)C=C8)C9=C(C(C(C%10=CC=C(CCCCCC)C=C%10)(C%11=CC=C(CCCCCC)C=C%11)C%12=C%13SC%14=C%12SC(/C=C%15/C(C(C=CC=C%16)=C%16C%15=O)=C(C#N)/C#N)=C%14)=C%13S9)S6)=C(C#N)\C#N,0.82,19.06,67.38,10.53,34,22,6,3,0.176470588,0.136363636,8,2,16,6,0.176470588
271,ZnP-TBO ,O=C1C2=C(C=CC=C2)C(/C1=C/C3=CC(S4)=C(S3)C5=C4C6=C(C5(C7=CC=C(CCCCCC)C=C7)C8=CC=C(CCCCCC)C=C8)C9=C(C(C(C%10=CC=C(CCCCCC)C=C%10)(C%11=CC=C(CCCCCC)C=C%11)C%12=C%13SC%14=C%12SC(/C=C%15/C(C(C=CC=C%16)=C%16C%15=O)=C(C#N)/C#N)=C%14)=C%13S9)S6)=C(C#N)\C#N,0.8,20.44,73.87,12.08,34,22,6,3,0.176470588,0.136363636,8,2,16,6,0.176470588
273,PBDB-T,O=C1C2=C(C=CC=C2)C(/C1=C/C3=CC(S4)=C(S3)C5=C4C6=CC(C(C7=CC=C(CCCCCC)C=C7)(C8=CC=C(CCCCCC)C=C8)C9=C%10SC%11=C9SC(/C=C%12/C(C(C=CC=C%13)=C%13C%12=O)=C(C%14=CC(F)=CC(F)=C%14)/C#N)=C%11)=C%10C=C6C5(C%15=CC=C(CCCCCC)C=C%15)C%16=CC=C(CCCCCC)C=C%16)=C(C#N)/C%17=CC(F)=CC(F)=C%17,0.958,7.78,38.2,2.85,34,34,4,4,0.117647059,0.117647059,7,3,17,4,0.117647059
273,PBDB-T,O=C(C(C=CC=C1)=C1C/2=C(C#N)/C#N)C2=C/C(S3)=CC4=C3C(C5(C6=CC=C(CCCCCC)C=C6)C7=CC=C(CCCCCC)C=C7)=C(S4)C8=C5C=C(C(SC9=C%10SC(/C=C%11C(C(C=CC=C%12)=C%12C\%11=C(C#N)\C#N)=O)=C9)=C%10C%13(C%14=CC=C(CCCCCC)C=C%14)C%15=CC=C(CCCCCC)C=C%15)C%13=C8,0.861,15.99,67,9.22,34,22,4,3,0.117647059,0.136363636,7,2,15,4,0.117647059
280,J71,O=C(C(C=C(F)C(F)=C1)=C1C/2=C(C#N)/C#N)C2=C/C(S3)=CC4=C3C(C5(C6=CC=C(CCCCCC)C=C6)C7=CC=C(CCCCCC)C=C7)=C(S4)C8=C5C=C(C(SC9=C%10SC(/C=C%11C(C(C=C(F)C(F)=C%12)=C%12C\%11=C(C#N)\C#N)=O)=C9)=C%10C%13(C%14=CC=C(CCCCCC)C=C%14)C%15=CC=C(CCCCCC)C=C%15)C%13=C8,0.803,19.58,74.2,11.66,34,22,4,5,0.117647059,0.227272727,7,2,15,4,0.117647059
280,J71,O=C(C/1=C\C2=CC3=C(C(C4(C5=CC=C(C=C5)CCCCCC)C6=CC=C(C=C6)CCCCCC)=C(C7=C4C=C(C8=C7)C9=C(C8(C%10=CC=C(C=C%10)CCCCCC)C%11=CC=C(C=C%11)CCCCCC)C(SC(/C=C%12C(C%13=C(C\%12=C(C#N)/C#N)C=C(C)C(C)=C%13)=O)=C%14)=C%14S9)S3)S2)C%15=C(C1=C(C#N)/C#N)C=C(C)C(C)=C%15,1.015,16.74,70.9,12.05,34,25,4,3,0.117647059,0.12,7,2,15,4,0.117647059
280,J71,O=C(C/1=C\C2=CC3=C(C(C4(C5=CC=C(C=C5)CCCCCC)C6=CC=C(C=C6)CCCCCC)=C(C7=C4C=C(C8=C7)C9=C(C8(C%10=CC=C(C=C%10)CCCCCC)C%11=CC=C(C=C%11)CCCCCC)C(SC(/C=C%12C(C%13=C(C\%12=C(C#N)/C#N)C=C(C)C(F)=C%13)=O)=C%14)=C%14S9)S3)S2)C%15=C(C1=C(C#N)/C#N)C=C(C)C(F)=C%15,0.91,18.48,78.8,13.25,34,25,4,3,0.117647059,0.12,7,2,15,4,0.117647059
282,L24,O=C(C(C=C(F)C(F)=C1)=C1C/2=C(C#N)/C#N)C2=C/C(S3)=CC4=C3C(C5(C6=CC=C(CCCCCC)C=C6)C7=CC=C(CCCCCC)C=C7)=C(S4)C8=C5C=C(C(SC9=C%10SC(/C=C%11C(C(C=C(F)C(F)=C%12)=C%12C\%11=C(C#N)\C#N)=O)=C9)=C%10C%13(C%14=CC=C(CCCCCC)C=C%14)C%15=CC=C(CCCCCC)C=C%15)C%13=C8,0.495,7.41,36.3,1.33,34,22,4,5,0.117647059,0.227272727,7,2,15,4,0.117647059
282,J91,O=C(C(C=C(F)C(F)=C1)=C1C/2=C(C#N)/C#N)C2=C/C(S3)=CC4=C3C(C5(C6=CC=C(CCCCCC)C=C6)C7=CC=C(CCCCCC)C=C7)=C(S4)C8=C5C=C(C(SC9=C%10SC(/C=C%11C(C(C=C(F)C(F)=C%12)=C%12C\%11=C(C#N)\C#N)=O)=C9)=C%10C%13(C%14=CC=C(CCCCCC)C=C%14)C%15=CC=C(CCCCCC)C=C%15)C%13=C8,0.779,18.62,55.4,8.04,34,22,4,5,0.117647059,0.227272727,7,2,15,4,0.117647059
282,L68,O=C(C(C=C(F)C(F)=C1)=C1C/2=C(C#N)/C#N)C2=C/C(S3)=CC4=C3C(C5(C6=CC=C(CCCCCC)C=C6)C7=CC=C(CCCCCC)C=C7)=C(S4)C8=C5C=C(C(SC9=C%10SC(/C=C%11C(C(C=C(F)C(F)=C%12)=C%12C\%11=C(C#N)\C#N)=O)=C9)=C%10C%13(C%14=CC=C(CCCCCC)C=C%14)C%15=CC=C(CCCCCC)C=C%15)C%13=C8,0.758,19.5,63.2,9.3,34,22,4,5,0.117647059,0.227272727,7,2,15,4,0.117647059
282,L810,O=C(C(C=C(F)C(F)=C1)=C1C/2=C(C#N)/C#N)C2=C/C(S3)=CC4=C3C(C5(C6=CC=C(CCCCCC)C=C6)C7=CC=C(CCCCCC)C=C7)=C(S4)C8=C5C=C(C(SC9=C%10SC(/C=C%11C(C(C=C(F)C(F)=C%12)=C%12C\%11=C(C#N)\C#N)=O)=C9)=C%10C%13(C%14=CC=C(CCCCCC)C=C%14)C%15=CC=C(CCCCCC)C=C%15)C%13=C8,0.79,20.76,73.5,12.1,34,22,4,5,0.117647059,0.227272727,7,2,15,4,0.117647059
287,PﬀBT4T-2OD,S=C(N(CC)C/1=O)SC1=C/C2=CC=C(C3=NSN=C32)C4=CC5=C(C=C4)C6=C(C=C(C7=CC=C(/C=C8C(N(CC)C(S/8)=S)=O)C9=NSN=C97)C=C6)C%105C%11=C(C=CC(C%12=CC=C(/C=C%13SC(N(CC)C\%13=O)=S)C%14=NSN=C%12%14)=C%11)C%15=C%10C=C(C%16=CC=C(/C=C%17C(N(CC)C(S/%17)=S)=O)C%18=NSN=C%18%16)C=C%15,0.93,11.5,43,4.61,41,28,0,7,0,0.25,6,3,18,0,0
287,PﬀBT4T-2OD,S=C(N(CC)C/1=O)SC1=C/C2=CC=C(C3=NSN=C32)C4=CC5=C(C=C4)C6=C(C=C(C7=CC=C(/C=C8C(N(CC)C(S/8)=S)=O)C9=NSN=C97)C=C6)C%105C%11=C(C=CC(C%12=CC=C(/C=C%13SC(N(CC)C\%13=O)=S)C%14=NSN=C%12%14)=C%11)C%15=C%10C=C(C%16=CC=C(/C=C%17C(N(CC)C(S/%17)=S)=O)C%18=NSN=C%18%16)C=C%15,0.95,12.27,53,6.15,41,28,0,7,0,0.25,6,3,18,0,0
294,PBDB-T,FC1=C(C(S2)=CC3=C2C(SC(/C=C4C(C(C=CC=C5)=C5C\4=C(C#N)/C#N)=O)=C6)=C6C3(CC(CC)CCCC)CC(CC)CCCC)SC(C7=CC8=C(S7)C9=C(C=C(/C=C%10/C(C(C=CC=C%11)=C%11C%10=O)=C(C#N)/C#N)S9)C8(CC(CC)CCCC)CC(CC)CCCC)=C1F,0.86,16.39,58,8.23,39,22,7,3,0.179487179,0.136363636,7,2,11,5,0.128205128
294,PBDB-T,FC1=C(C(S2)=CC3=C2C(SC(/C=C4C(C(C=C(F)C(F)=C5)=C5C\4=C(C#N)/C#N)=O)=C6)=C6C3(CC(CC)CCCC)CC(CC)CCCC)SC(C7=CC8=C(S7)C9=C(C=C(/C=C%10/C(C(C=C(F)C(F)=C%11)=C%11C%10=O)=C(C#N)/C#N)S9)C8(CC(CC)CCCC)CC(CC)CCCC)=C1F,0.76,20.04,65,9.86,39,22,7,5,0.179487179,0.227272727,7,2,11,5,0.128205128
296,P(fTh-BDT)-C6 ,O=C(C(C=CC=C1)=C1C/2=C(C#N)/C#N)C2=C/C(S3)=CC4=C3C(C5(C6=CC=C(CCCCCC)S6)C7=CC=C(CCCCCC)S7)=C(S4)C8=C5C=C(C(SC9=C%10SC(/C=C%11C(C(C=CC=C%12)=C%12C\%11=C(C#N)\C#N)=O)=C9)=C%10C%13(C%14=CC=C(CCCCCC)S%14)C%15=CC=C(CCCCCC)S%15)C%13=C8,0.92,3.2,33.5,1.1,34,22,4,3,0.117647059,0.136363636,7,2,15,4,0.117647059
296,P(fTh-2DBDT)-C6 ,O=C(C(C=CC=C1)=C1C/2=C(C#N)/C#N)C2=C/C(S3)=CC4=C3C(C5(C6=CC=C(CCCCCC)S6)C7=CC=C(CCCCCC)S7)=C(S4)C8=C5C=C(C(SC9=C%10SC(/C=C%11C(C(C=CC=C%12)=C%12C\%11=C(C#N)\C#N)=O)=C9)=C%10C%13(C%14=CC=C(CCCCCC)S%14)C%15=CC=C(CCCCCC)S%15)C%13=C8,0.94,16.7,66.1,10.4,34,22,4,3,0.117647059,0.136363636,7,2,15,4,0.117647059
296,P(fTh-2DBDT)-C6 ,O=C(C(C=CC=C1)=C1C/2=C(C#N)/C#N)C2=C/C(S3)=CC4=C3C(C5(C6=CC=C(CCCCCC)S6)C7=CC=C(CCCCCC)S7)=C(S4)C8=C5C=C(C(SC9=C%10SC(/C=C%11C(C(C=CC=C%12)=C%12C\%11=C(C#N)\C#N)=O)=C9)=C%10C%13(C%14=CC=C(CCCCCC)S%14)C%15=CC=C(CCCCCC)S%15)C%13=C8,0.92,17.3,68.4,10.9,34,22,4,3,0.117647059,0.136363636,7,2,15,4,0.117647059
296,P(fTh-2DBDT)-C6 ,O=C(C(C=CC=C1)=C1C/2=C(C#N)/C#N)C2=C/C(S3)=CC4=C3C(C5(C6=CC=C(CCCCCC)S6)C7=CC=C(CCCCCC)S7)=C(S4)C8=C5C=C(C(SC9=C%10SC(/C=C%11C(C(C=CC=C%12)=C%12C\%11=C(C#N)\C#N)=O)=C9)=C%10C%13(C%14=CC=C(CCCCCC)S%14)C%15=CC=C(CCCCCC)S%15)C%13=C8,0.94,17.1,62.8,11.1,34,22,4,3,0.117647059,0.136363636,7,2,15,4,0.117647059
297,PBDB-T,CCN(C(/C1=C(C#N)\C2=CC=CS2)=O)C(C1=C3)=CC=C3C(S4)=CC5=C4C6=C(C5(C7=CC=C(CCCCCC)C=C7)C8=CC=C(CCCCCC)C=C8)C=C9C(C(C%10=CC=C(CCCCCC)C=C%10)(C%11=CC=C(CCCCCC)C=C%11)C%12=C9SC(C%13=CC=C(N(CC)C(/C%14=C(C#N)\C%15=CC=CS%15)=O)C%14=C%13)=C%12)=C6,1.16,0.52,26.52,0.2,28,32,2,4,0.071428571,0.125,5,3,15,2,0.071428571
297,PBDB-T,O=C(C1=CC(C(S2)=CC3=C2C4=C(C3(C5=CC=C(CCCCCC)C=C5)C6=CC=C(CCCCCC)C=C6)C=C7C(C(C8=CC=C(CCCCCC)C=C8)(C9=CC=C(CCCCCC)C=C9)C%10=C7SC(C%11=CC=C(N(CC)C(C%12=O)=O)C%12=C%11)=C%10)=C4)=CC=C1N%13CC)C%13=O,1.08,1.58,32.59,0.65,28,22,2,3,0.071428571,0.136363636,5,2,13,2,0.071428571
297,PBDB-T,CCN(C(/C1=C(C#N)\C2=CC=CS2)=O)C(C1=C3)=CC=C3C(S4)=CC5=C4C6=C(C5(C7=CC=C(CCCCCC)C=C7)C8=CC=C(CCCCCC)C=C8)C=C9C(C(C%10=CC=C(CCCCCC)C=C%10)(C%11=CC=C(CCCCCC)C=C%11)C%12=C9SC(C%13=CC=C(N(CC)C(/C%14=C(C#N)\C%15=CC=CS%15)=O)C%14=C%13)=C%12)=C6,1.17,1.53,32.43,0.72,28,32,2,4,0.071428571,0.125,5,3,15,2,0.071428571
297,PBDB-T,CCN(C(/C1=C(C#N)\C2=CC=CS2)=O)C(C1=C3)=CC=C3C(S4)=CC5=C4C6=C(C5(C7=CC=C(CCCCCC)C=C7)C8=CC=C(CCCCCC)C=C8)C=C9C(C(C%10=CC=C(CCCCCC)C=C%10)(C%11=CC=C(CCCCCC)C=C%11)C%12=C9SC(C%13=CC=C(N(CC)C(/C%14=C(C#N)\C%15=CC=CS%15)=O)C%14=C%13)=C%12)=C6,1.17,1.56,31.9,0.72,28,32,2,4,0.071428571,0.125,5,3,15,2,0.071428571
297,PBDB-T,O=C(C1=CC(C(S2)=CC3=C2C4=C(C3(C5=CC=C(CCCCCC)C=C5)C6=CC=C(CCCCCC)C=C6)C=C7C(C(C8=CC=C(CCCCCC)C=C8)(C9=CC=C(CCCCCC)C=C9)C%10=C7SC(C%11=CC=C(N(CC)C(C%12=O)=O)C%12=C%11)=C%10)=C4)=CC=C1N%13CC)C%13=O,1.1,1.86,31.46,0.75,28,22,2,3,0.071428571,0.136363636,5,2,13,2,0.071428571
297,PBDB-T,O=C(C1=CC(C(S2)=CC3=C2C4=C(C3(C5=CC=C(CCCCCC)C=C5)C6=CC=C(CCCCCC)C=C6)C=C7C(C(C8=CC=C(CCCCCC)C=C8)(C9=CC=C(CCCCCC)C=C9)C%10=C7SC(C%11=CC=C(N(CC)C(C%12=O)=O)C%12=C%11)=C%10)=C4)=CC=C1N%13CC)C%13=O,1.08,1.88,32.78,0.78,28,22,2,3,0.071428571,0.136363636,5,2,13,2,0.071428571
297,PBDB-T,CCN(C(/C1=C(C#N)\C#N)=O)C(C1=C2)=CC=C2C(S3)=CC4=C3C5=C(C4(C6=CC=C(CCCCCC)C=C6)C7=CC=C(CCCCCC)C=C7)C=C8C(C(C9=CC=C(CCCCCC)C=C9)(C%10=CC=C(CCCCCC)C=C%10)C%11=C8SC(C%12=CC=C(N(CC)C(/C%13=C(C#N)\C#N)=O)C%13=C%12)=C%11)=C5,0.58,3.06,40.19,0.88,28,26,2,4,0.071428571,0.153846154,5,2,13,2,0.071428571
297,PBDB-T,CCN(C(/C1=C(C#N)\C#N)=O)C(C1=C2)=CC=C2C(S3)=CC4=C3C5=C(C4(C6=CC=C(CCCCCC)C=C6)C7=CC=C(CCCCCC)C=C7)C=C8C(C(C9=CC=C(CCCCCC)C=C9)(C%10=CC=C(CCCCCC)C=C%10)C%11=C8SC(C%12=CC=C(N(CC)C(/C%13=C(C#N)\C#N)=O)C%13=C%12)=C%11)=C5,0.61,3.31,39.93,0.99,28,26,2,4,0.071428571,0.153846154,5,2,13,2,0.071428571
297,PBDB-T,O=C(C1=CC(C(S2)=CC3=C2C4=C(C3(C5=CC=C(CCCCCC)C=C5)C6=CC=C(CCCCCC)C=C6)C=C7C(C(C8=CC=C(CCCCCC)C=C8)(C9=CC=C(CCCCCC)C=C9)C%10=C7SC(C%11=CC=C(N(CC)C(C%12=O)=O)C%12=C%11)=C%10)=C4)=CC=C1N%13CC)C%13=O,1.03,2.65,34.47,1.1,28,22,2,3,0.071428571,0.136363636,5,2,13,2,0.071428571
297,PBDB-T,CCN(C(/C1=C(C#N)\C#N)=O)C(C1=C2)=CC=C2C(S3)=CC4=C3C5=C(C4(C6=CC=C(CCCCCC)C=C6)C7=CC=C(CCCCCC)C=C7)C=C8C(C(C9=CC=C(CCCCCC)C=C9)(C%10=CC=C(CCCCCC)C=C%10)C%11=C8SC(C%12=CC=C(N(CC)C(/C%13=C(C#N)\C#N)=O)C%13=C%12)=C%11)=C5,0.59,4.43,42.59,1.38,28,26,2,4,0.071428571,0.153846154,5,2,13,2,0.071428571
297,PBDB-T,CCN(C(/C1=C(C#N)\C#N)=O)C(C1=C2)=CC=C2C(S3)=CC4=C3C5=C(C4(C6=CC=C(CCCCCC)C=C6)C7=CC=C(CCCCCC)C=C7)C=C8C(C(C9=CC=C(CCCCCC)C=C9)(C%10=CC=C(CCCCCC)C=C%10)C%11=C8SC(C%12=CC=C(N(CC)C(/C%13=C(C#N)\C#N)=O)C%13=C%12)=C%11)=C5,0.55,5.07,47.41,1.62,28,26,2,4,0.071428571,0.153846154,5,2,13,2,0.071428571
297,PBDB-T,CCN(C(/C1=C(C#N)\C2=CC=CS2)=O)C(C1=C3)=CC=C3C(S4)=CC5=C4C6=C(C5(C7=CC=C(CCCCCC)C=C7)C8=CC=C(CCCCCC)C=C8)C=C9C(C(C%10=CC=C(CCCCCC)C=C%10)(C%11=CC=C(CCCCCC)C=C%11)C%12=C9SC(C%13=CC=C(N(CC)C(/C%14=C(C#N)\C%15=CC=CS%15)=O)C%14=C%13)=C%12)=C6,1.18,3.71,39.19,2,28,32,2,4,0.071428571,0.125,5,3,15,2,0.071428571
304,PBDB-T,O=C1C2=C(C(/C1=C/C3=CC(SC4=C5C(C6=CC=C(C=C6)CCCCCC)(C7=CC=C(C=C7)CCCCCC)C8=C4SC9=C8SC%10=C9C(C%11=CC=C(C=C%11)CCCCCC)(C%12=C%10SC%13=C%12SC(/C=C%14/C(C%15=C(C%14=O)C=C(F)C=C%15)=C(C#N)\C#N)=C%13)C%16=CC=C(C=C%16)CCCCCC)=C5S3)=C(C#N)/C#N)C=CC(F)=C2,0.758,23.54,50.07,8.96,34,22,6,4,0.176470588,0.181818182,8,2,16,6,0.176470588
304,PTB7-Th,O=C1C2=C(C(/C1=C/C3=CC(SC4=C5C(C6=CC=C(C=C6)CCCCCC)(C7=CC=C(C=C7)CCCCCC)C8=C4SC9=C8SC%10=C9C(C%11=CC=C(C=C%11)CCCCCC)(C%12=C%10SC%13=C%12SC(/C=C%14/C(C%15=C(C%14=O)C=C(F)C=C%15)=C(C#N)\C#N)=C%13)C%16=CC=C(C=C%16)CCCCCC)=C5S3)=C(C#N)/C#N)C=CC(F)=C2,0.745,22.71,65.58,11.12,34,22,6,4,0.176470588,0.181818182,8,2,16,6,0.176470588
304,PBDB-T:PTB7-Th(0.9:0.1),O=C1C2=C(C(/C1=C/C3=CC(SC4=C5C(C6=CC=C(C=C6)CCCCCC)(C7=CC=C(C=C7)CCCCCC)C8=C4SC9=C8SC%10=C9C(C%11=CC=C(C=C%11)CCCCCC)(C%12=C%10SC%13=C%12SC(/C=C%14/C(C%15=C(C%14=O)C=C(F)C=C%15)=C(C#N)\C#N)=C%13)C%16=CC=C(C=C%16)CCCCCC)=C5S3)=C(C#N)/C#N)C=CC(F)=C2,0.744,23.52,67.28,11.8,34,22,6,4,0.176470588,0.181818182,8,2,16,6,0.176470588
304,PBDB-T:PTB7-Th(0.9:0.1),O=C1C2=C(C(/C1=C/C3=CC(SC4=C5C(C6=CC=C(C=C6)CCCCCC)(C7=CC=C(C=C7)CCCCCC)C8=C4SC9=C8SC%10=C9C(C%11=CC=C(C=C%11)CCCCCC)(C%12=C%10SC%13=C%12SC(/C=C%14/C(C%15=C(C%14=O)C=C(F)C=C%15)=C(C#N)\C#N)=C%13)C%16=CC=C(C=C%16)CCCCCC)=C5S3)=C(C#N)/C#N)C=CC(F)=C2,0.75,24.58,67.58,12.52,34,22,6,4,0.176470588,0.181818182,8,2,16,6,0.176470588
306,PBDB-T,O=C(C(C=CC=C1)=C1C/2=C(C#N)/C#N)C2=C/C(S3)=CC4=C3C(C5(C6=CC=C(CCCCCC)C=C6)C7=CC=C(CCCCCC)C=C7)=C(S4)C8=C5C=C(C(SC9=C%10SC(/C=C%11C(C(C=CC=C%12)=C%12C\%11=C(C#N)\C#N)=O)=C9)=C%10C%13(C%14=CC=C(CCCCCC)C=C%14)C%15=CC=C(CCCCCC)C=C%15)C%13=C8,0.687,13.52,58.7,5.5,34,22,4,3,0.117647059,0.136363636,7,2,15,4,0.117647059
306,PBDB-T,O=C(C(C=CC=C1)=C1C/2=C(C#N)/C#N)C2=C/C(S3)=CC4=C3C(C5(C6=CC=C(CCCCCC)C=C6)C7=CC=C(CCCCCC)C=C7)=C(S4)C8=C5C=C(C(SC9=C%10SC(/C=C%11C(C(C=CC=C%12)=C%12C\%11=C(C#N)\C#N)=O)=C9)=C%10C%13(C%14=CC=C(CCCCCC)C=C%14)C%15=CC=C(CCCCCC)C=C%15)C%13=C8,0.898,13.57,62,7.6,34,22,4,3,0.117647059,0.136363636,7,2,15,4,0.117647059
306,PBDB-T,O=C(C(C=CC=C1)=C1C/2=C(C#N)/C#N)C2=C/C(S3)=CC4=C3C(C5(C6=CC=C(CCCCCC)C=C6)C7=CC=C(CCCCCC)C=C7)=C(S4)C8=C5C=C(C(SC9=C%10SC(/C=C%11C(C(C=CC=C%12)=C%12C\%11=C(C#N)\C#N)=O)=C9)=C%10C%13(C%14=CC=C(CCCCCC)C=C%14)C%15=CC=C(CCCCCC)C=C%15)C%13=C8,0.887,14.2,65.9,8.1,34,22,4,3,0.117647059,0.136363636,7,2,15,4,0.117647059
323,TTSBDT(TDPP)2,O=C(C(C=CC=C1)=C1C/2=C(C#N)/C#N)C2=C/C(S3)=CC4=C3C(C5(C6=CC=C(CCCCCC)C=C6)C7=CC=C(CCCCCC)C=C7)=C(S4)C8=C5C=C(C(SC9=C%10SC(/C=C%11C(C(C=CC=C%12)=C%12C\%11=C(C#N)\C#N)=O)=C9)=C%10C%13(C%14=CC=C(CCCCCC)C=C%14)C%15=CC=C(CCCCCC)C=C%15)C%13=C8,0.87,8.39,50,3.68,34,22,4,3,0.117647059,0.136363636,7,2,15,4,0.117647059
323,TTSBDT(TDPP)2,O=C(C(C=CC=C1)=C1C/2=C(C#N)/C#N)C2=C/C(S3)=CC4=C3C(C5(C6=CC=C(CCCCCC)C=C6)C7=CC=C(CCCCCC)C=C7)=C(S4)C8=C5C=C(C(SC9=C%10SC(/C=C%11C(C(C=CC=C%12)=C%12C\%11=C(C#N)\C#N)=O)=C9)=C%10C%13(C%14=CC=C(CCCCCC)C=C%14)C%15=CC=C(CCCCCC)C=C%15)C%13=C8,0.85,10.25,62,5.4,34,22,4,3,0.117647059,0.136363636,7,2,15,4,0.117647059
323,TTSBDT(TDPP)2,O=C(C(C=CC=C1)=C1C/2=C(C#N)/C#N)C2=C/C(S3)=CC4=C3C(C5(C6=CC=C(CCCCCC)C=C6)C7=CC=C(CCCCCC)C=C7)=C(S4)C8=C5C=C(C(SC9=C%10SC(/C=C%11C(C(C=CC=C%12)=C%12C\%11=C(C#N)\C#N)=O)=C9)=C%10C%13(C%14=CC=C(CCCCCC)C=C%14)C%15=CC=C(CCCCCC)C=C%15)C%13=C8,0.85,13.35,63,7.15,34,22,4,3,0.117647059,0.136363636,7,2,15,4,0.117647059
325,PBDB-T,O=C(C(C=CC=C1)=C1C/2=C(C#N)/C#N)C2=C/C(S3)=CC4=C3C(C5(C6=CC=C(CCCCCC)C=C6)C7=CC=C(CCCCCC)C=C7)=C(S4)C8=C5C=C(C(SC9=C%10SC(/C=C%11C(C(C=CC=C%12)=C%12C\%11=C(C#N)\C#N)=O)=C9)=C%10C%13(C%14=CC=C(CCCCCC)C=C%14)C%15=CC=C(CCCCCC)C=C%15)C%13=C8,0.677,12.825,39.95,3.47,34,22,4,3,0.117647059,0.136363636,7,2,15,4,0.117647059
325,PBDB-T,O=C(C(C=CC=C1)=C1C/2=C(C#N)/C#N)C2=C/C(S3)=CC4=C3C(C5(C6=CC=C(CCCCCC)C=C6)C7=CC=C(CCCCCC)C=C7)=C(S4)C8=C5C=C(C(SC9=C%10SC(/C=C%11C(C(C=CC=C%12)=C%12C\%11=C(C#N)\C#N)=O)=C9)=C%10C%13(C%14=CC=C(CCCCCC)C=C%14)C%15=CC=C(CCCCCC)C=C%15)C%13=C8,0.742,15.161,46.1,5.19,34,22,4,3,0.117647059,0.136363636,7,2,15,4,0.117647059
325,PBDB-T,O=C(C(C=CC=C1)=C1C/2=C(C#N)/C#N)C2=C/C(S3)=CC4=C3C(C5(C6=CC=C(CCCCCC)C=C6)C7=CC=C(CCCCCC)C=C7)=C(S4)C8=C5C=C(C(SC9=C%10SC(/C=C%11C(C(C=CC=C%12)=C%12C\%11=C(C#N)\C#N)=O)=C9)=C%10C%13(C%14=CC=C(CCCCCC)C=C%14)C%15=CC=C(CCCCCC)C=C%15)C%13=C8,0.848,15.18,53.27,6.86,34,22,4,3,0.117647059,0.136363636,7,2,15,4,0.117647059
325,PBDB-T,O=C(C(C=CC=C1)=C1C/2=C(C#N)/C#N)C2=C/C(S3)=CC4=C3C(C5(C6=CC=C(CCCCCC)C=C6)C7=CC=C(CCCCCC)C=C7)=C(S4)C8=C5C=C(C(SC9=C%10SC(/C=C%11C(C(C=CC=C%12)=C%12C\%11=C(C#N)\C#N)=O)=C9)=C%10C%13(C%14=CC=C(CCCCCC)C=C%14)C%15=CC=C(CCCCCC)C=C%15)C%13=C8,0.896,15.5,61.63,8.55,34,22,4,3,0.117647059,0.136363636,7,2,15,4,0.117647059
325,PBDB-T,O=C(C(C=CC=C1)=C1C/2=C(C#N)/C#N)C2=C/C(S3)=CC4=C3C(C5(C6=CC=C(CCCCCC)C=C6)C7=CC=C(CCCCCC)C=C7)=C(S4)C8=C5C=C(C(SC9=C%10SC(/C=C%11C(C(C=CC=C%12)=C%12C\%11=C(C#N)\C#N)=O)=C9)=C%10C%13(C%14=CC=C(CCCCCC)C=C%14)C%15=CC=C(CCCCCC)C=C%15)C%13=C8,0.891,17.748,68.14,10.77,34,22,4,3,0.117647059,0.136363636,7,2,15,4,0.117647059
328,BTBDT(DPP)2,O=C(C(C=CC=C1)=C1C/2=C(C#N)/C#N)C2=C/C(S3)=CC4=C3C(C5(C6=CC=C(CCCCCC)C=C6)C7=CC=C(CCCCCC)C=C7)=C(S4)C8=C5C=C(C(SC9=C%10SC(/C=C%11C(C(C=CC=C%12)=C%12C\%11=C(C#N)\C#N)=O)=C9)=C%10C%13(C%14=CC=C(CCCCCC)C=C%14)C%15=CC=C(CCCCCC)C=C%15)C%13=C8,0.96,7.26,41,2.86,34,22,4,3,0.117647059,0.136363636,7,2,15,4,0.117647059
328,BTBDT(DPP)2,O=C(C(C=CC=C1)=C1C/2=C(C#N)/C#N)C2=C/C(S3)=CC4=C3C(C5(C6=CC=C(CCCCCC)C=C6)C7=CC=C(CCCCCC)C=C7)=C(S4)C8=C5C=C(C(SC9=C%10SC(/C=C%11C(C(C=CC=C%12)=C%12C\%11=C(C#N)\C#N)=O)=C9)=C%10C%13(C%14=CC=C(CCCCCC)C=C%14)C%15=CC=C(CCCCCC)C=C%15)C%13=C8,0.94,11.24,55,5.81,34,22,4,3,0.117647059,0.136363636,7,2,15,4,0.117647059
328,BTBDT(DPP)2,O=C(C(C=CC=C1)=C1C/2=C(C#N)/C#N)C2=C/C(S3)=CC4=C3C(C5(C6=CC=C(CCCCCC)C=C6)C7=CC=C(CCCCCC)C=C7)=C(S4)C8=C5C=C(C(SC9=C%10SC(/C=C%11C(C(C=CC=C%12)=C%12C\%11=C(C#N)\C#N)=O)=C9)=C%10C%13(C%14=CC=C(CCCCCC)C=C%14)C%15=CC=C(CCCCCC)C=C%15)C%13=C8,0.94,11.72,54,5.95,34,22,4,3,0.117647059,0.136363636,7,2,15,4,0.117647059
332,FTAZ,O=C(C(C=CC=C1)=C1C/2=C(C#N)/C#N)C2=C/C(S3)=CC4=C3C(C5(C6=CC=C(CCCCCC)C=C6)C7=CC=C(CCCCCC)C=C7)=C(S4)C8=C5C=C(C(SC9=C%10SC(/C=C%11C(C(C=CC=C%12)=C%12C\%11=C(C#N)\C#N)=O)=C9)=C%10C%13(C%14=CC=C(CCCCCC)C=C%14)C%15=CC=C(CCCCCC)C=C%15)C%13=C8,0.921,16.45,56.4,8.54,34,22,4,3,0.117647059,0.136363636,7,2,15,4,0.117647059
332,J71,O=C(C(C=CC=C1)=C1C/2=C(C#N)/C#N)C2=C/C(S3)=CC4=C3C(C5(C6=CC=C(CCCCCC)C=C6)C7=CC=C(CCCCCC)C=C7)=C(S4)C8=C5C=C(C(SC9=C%10SC(/C=C%11C(C(C=CC=C%12)=C%12C\%11=C(C#N)\C#N)=O)=C9)=C%10C%13(C%14=CC=C(CCCCCC)C=C%14)C%15=CC=C(CCCCCC)C=C%15)C%13=C8,0.94,16.55,61.4,9.55,34,22,4,3,0.117647059,0.136363636,7,2,15,4,0.117647059
332,J71,O=C(C(C=CC=C1)=C1C/2=C(C#N)/C#N)C2=C/C(S3)=CC4=C3C(C5(C6=CC=C(CCCCCC)C=C6)C7=CC=C(CCCCCC)C=C7)=C(S4)C8=C5C=C(C(SC9=C%10SC(/C=C%11C(C(C=CC=C%12)=C%12C\%11=C(C#N)\C#N)=O)=C9)=C%10C%13(C%14=CC=C(CCCCCC)C=C%14)C%15=CC=C(CCCCCC)C=C%15)C%13=C8,0.911,17.9,65.3,10.6,34,22,4,3,0.117647059,0.136363636,7,2,15,4,0.117647059
332,FTAZ,O=C(C(C=CC=C1)=C1C/2=C(C#N)/C#N)C2=C/C(S3)=CC4=C3C(C5(C6=CC=C(CCCCCC)C=C6)C7=CC=C(CCCCCC)C=C7)=C(S4)C8=C5C=C(C(SC9=C%10SC(/C=C%11C(C(C=CC=C%12)=C%12C\%11=C(C#N)\C#N)=O)=C9)=C%10C%13(C%14=CC=C(CCCCCC)C=C%14)C%15=CC=C(CCCCCC)C=C%15)C%13=C8,0.925,18.88,63,11,34,22,4,3,0.117647059,0.136363636,7,2,15,4,0.117647059
333,PTB7-Th,O=C1C2=C(C=C(F)C=C2)C(/C1=C/C3=CC(C4(C5=CC=C(CCCCCC)C=C5)C6=CC=C(CCCCCC)C=C6)=C(S3)C7=C4C8=C(OCC(CCCC)CC)C(SC9=C%10C(C%11=CC=C(CCCCCC)C=C%11)(C%12=CC=C(CCCCCC)C=C%12)C%13=C9SC(/C=C%14/C(C(C=C(F)C=C%15)=C%15C%14=O)=C(C#N)/C#N)=C%13)=C%10C(OCC(CCCC)CC)=C8S7)=C(C#N)\C#N,0.77,18.46,67,9.52,34,22,4,4,0.117647059,0.181818182,7,2,15,4,0.117647059
333,PTB7-Th,O=C1C2=C(C=C(F)C(F)=C2)C(/C1=C/C3=CC(C4(C5=CC=C(CCCCCC)C=C5)C6=CC=C(CCCCCC)C=C6)=C(S3)C7=C4C8=C(OCC(CCCC)CC)C(SC9=C%10C(C%11=CC=C(CCCCCC)C=C%11)(C%12=CC=C(CCCCCC)C=C%12)C%13=C9SC(/C=C%14/C(C(C=C(F)C(F)=C%15)=C%15C%14=O)=C(C#N)/C#N)=C%13)=C%10C(OCC(CCCC)CC)=C8S7)=C(C#N)\C#N,0.73,21.28,65,10.1,34,22,4,5,0.117647059,0.227272727,7,2,15,4,0.117647059
339,PBDB-T,O=C(C(C=CC=C1)=C1C/2=C(C#N)/C#N)C2=C/C(S3)=CC4=C3C(C5(C6=CC=C(CCCCCC)C=C6)C7=CC=C(CCCCCC)C=C7)=C(S4)C8=C5C=C(C(SC9=C%10SC(/C=C%11C(C(C=CC=C%12)=C%12C\%11=C(C#N)\C#N)=O)=C9)=C%10C%13(C%14=CC=C(CCCCCC)C=C%14)C%15=CC=C(CCCCCC)C=C%15)C%13=C8,0.9,15.06,61.6,8.37,34,22,4,3,0.117647059,0.136363636,7,2,15,4,0.117647059
341,PBT1-C,O=C(C/1=C\C2=CC3=C(C(C4(C5=CC=C(C=C5)CCCCCC)C6=CC=C(C=C6)CCCCCC)=C(C7=C4C=C(C8=C7)C9=C(C8(C%10=CC=C(C=C%10)CCCCCC)C%11=CC=C(C=C%11)CCCCCC)C(SC(/C=C%12C(C%13=C(C\%12=C(C#N)/C#N)C=C(F)C=C%13)=O)=C%14)=C%14S9)S3)S2)C%15=C(C1=C(C#N)/C#N)C=C(F)C=C%15,0.879,17.28,72.7,11.04,34,22,4,4,0.117647059,0.181818182,7,2,15,4,0.117647059
348,D1A,O=C(C(C=CC=C1)=C1C/2=C(C#N)/C#N)C2=C/C(S3)=CC4=C3C(C5(C6=CC=C(CCCCCC)C=C6)C7=CC=C(CCCCCC)C=C7)=C(S4)C8=C5C=C(C(SC9=C%10SC(/C=C%11C(C(C=CC=C%12)=C%12C\%11=C(C#N)\C#N)=O)=C9)=C%10C%13(C%14=CC=C(CCCCCC)C=C%14)C%15=CC=C(CCCCCC)C=C%15)C%13=C8,0.81,16.09,66,8.57,34,22,4,3,0.117647059,0.136363636,7,2,15,4,0.117647059
348,D7A,O=C(C(C=CC=C1)=C1C/2=C(C#N)/C#N)C2=C/C(S3)=CC4=C3C(C5(C6=CC=C(CCCCCC)C=C6)C7=CC=C(CCCCCC)C=C7)=C(S4)C8=C5C=C(C(SC9=C%10SC(/C=C%11C(C(C=CC=C%12)=C%12C\%11=C(C#N)\C#N)=O)=C9)=C%10C%13(C%14=CC=C(CCCCCC)C=C%14)C%15=CC=C(CCCCCC)C=C%15)C%13=C8,0.88,16.71,62,9.03,34,22,4,3,0.117647059,0.136363636,7,2,15,4,0.117647059
348,D3A,O=C(C(C=CC=C1)=C1C/2=C(C#N)/C#N)C2=C/C(S3)=CC4=C3C(C5(C6=CC=C(CCCCCC)C=C6)C7=CC=C(CCCCCC)C=C7)=C(S4)C8=C5C=C(C(SC9=C%10SC(/C=C%11C(C(C=CC=C%12)=C%12C\%11=C(C#N)\C#N)=O)=C9)=C%10C%13(C%14=CC=C(CCCCCC)C=C%14)C%15=CC=C(CCCCCC)C=C%15)C%13=C8,0.87,16.58,65,9.3,34,22,4,3,0.117647059,0.136363636,7,2,15,4,0.117647059
348,D5A,O=C(C(C=CC=C1)=C1C/2=C(C#N)/C#N)C2=C/C(S3)=CC4=C3C(C5(C6=CC=C(CCCCCC)C=C6)C7=CC=C(CCCCCC)C=C7)=C(S4)C8=C5C=C(C(SC9=C%10SC(/C=C%11C(C(C=CC=C%12)=C%12C\%11=C(C#N)\C#N)=O)=C9)=C%10C%13(C%14=CC=C(CCCCCC)C=C%14)C%15=CC=C(CCCCCC)C=C%15)C%13=C8,0.89,17.24,67,10.27,34,22,4,3,0.117647059,0.136363636,7,2,15,4,0.117647059
350,PBDTTT-T-E,O=C1C2=C(C=CC=C2)C(/C1=C/C3=CC(OCC(CC)CCCC)=C(S3)C(S4)=CC5=C4C6=CC(C(C7=CC=C(CCCCCC)C=C7)(C8=CC=C(CCCCCC)C=C8)C9=C%10SC(C%11=C(OCC(CC)CCCC)C=C(/C=C%12/C(C(C=CC=C%13)=C%13C%12=O)=C(C#N)\C#N)S%11)=C9)=C%10C=C6C5(C%14=CC=C(CCCCCC)C=C%14)C%15=CC=C(CCCCCC)C=C%15)=C(C#N)/C#N,0.57,15.3,51,4.5,16,22,2,3,0.125,0.136363636,2,2,15,2,0.125
350,PBDB-T,O=C(C(C=C(C)C=C1)=C1C/2=C(C#N)/C#N)C2=C/C(S3)=CC4=C3C(C5(C6=CC=C(CCCCCC)C=C6)C7=CC=C(CCCCCC)C=C7)=C(S4)C8=C5C=C(C(SC9=C%10SC(/C=C%11C(C(C=C(C)C=C%12)=C%12C\%11=C(C#N)\C#N)=O)=C9)=C%10C%13(C%14=CC=C(CCCCCC)C=C%14)C%15=CC=C(CCCCCC)C=C%15)C%13=C8,0.71,17.5,54,6.6,34,25,4,3,0.117647059,0.12,7,2,15,4,0.117647059
350,PBDB-TCl,O=C(C(C=C(F)C(F)=C1)=C1C/2=C(C#N)/C#N)C2=C/C(S3)=CC4=C3C(C5(C6=CC=C(CCCCCC)C=C6)C7=CC=C(CCCCCC)C=C7)=C(S4)C8=C5C=C(C(SC9=C%10SC(/C=C%11C(C(C=C(F)C(F)=C%12)=C%12C\%11=C(C#N)\C#N)=O)=C9)=C%10C%13(C%14=CC=C(CCCCCC)C=C%14)C%15=CC=C(CCCCCC)C=C%15)C%13=C8,0.81,16.5,59,7.8,34,22,4,5,0.117647059,0.227272727,7,2,15,4,0.117647059
350,PBDB-TF,O=C(C(C=C(F)C(F)=C1)=C1C/2=C(C#N)/C#N)C2=C/C(S3)=CC4=C3C(C5(C6=CC=C(CCCCCC)C=C6)C7=CC=C(CCCCCC)C=C7)=C(S4)C8=C5C=C(C(SC9=C%10SC(/C=C%11C(C(C=C(F)C(F)=C%12)=C%12C\%11=C(C#N)\C#N)=O)=C9)=C%10C%13(C%14=CC=C(CCCCCC)C=C%14)C%15=CC=C(CCCCCC)C=C%15)C%13=C8,0.76,21.5,62,10.1,34,22,4,5,0.117647059,0.227272727,7,2,15,4,0.117647059
350,PBDTTT-T-E,O=C1C2=C(C=CC=C2)C(/C1=C/C3=CC(OCC(CC)CCCC)=C(S3)C(S4)=CC5=C4C6=CC(C(C7=CC=C(CCCCCC)C=C7)(C8=CC=C(CCCCCC)C=C8)C9=C%10SC(C%11=C(OCC(CC)CCCC)C=C(/C=C%12/C(C(C=CC=C%13)=C%13C%12=O)=C(C#N)\C#N)S%11)=C9)=C%10C=C6C5(C%14=CC=C(CCCCCC)C=C%14)C%15=CC=C(CCCCCC)C=C%15)=C(C#N)/C#N,0.81,22.2,64,11.4,16,22,2,3,0.125,0.136363636,2,2,15,2,0.125
350,PBDB-T,O=C(C(C=C(C)C=C1)=C1C/2=C(C#N)/C#N)C2=C/C(S3)=CC4=C3C(C5(C6=CC=C(CCCCCC)C=C6)C7=CC=C(CCCCCC)C=C7)=C(S4)C8=C5C=C(C(SC9=C%10SC(/C=C%11C(C(C=C(C)C=C%12)=C%12C\%11=C(C#N)\C#N)=O)=C9)=C%10C%13(C%14=CC=C(CCCCCC)C=C%14)C%15=CC=C(CCCCCC)C=C%15)C%13=C8,0.91,18.3,69,11.5,34,25,4,3,0.117647059,0.12,7,2,15,4,0.117647059
350,PBDB-TF,O=C(C(C=C(F)C(F)=C1)=C1C/2=C(C#N)/C#N)C2=C/C(S3)=CC4=C3C(C5(C6=CC=C(CCCCCC)C=C6)C7=CC=C(CCCCCC)C=C7)=C(S4)C8=C5C=C(C(SC9=C%10SC(/C=C%11C(C(C=C(F)C(F)=C%12)=C%12C\%11=C(C#N)\C#N)=O)=C9)=C%10C%13(C%14=CC=C(CCCCCC)C=C%14)C%15=CC=C(CCCCCC)C=C%15)C%13=C8,0.83,21.8,73,13.3,34,22,4,5,0.117647059,0.227272727,7,2,15,4,0.117647059
350,PBDB-TF,O=C(C(C=C(F)C(F)=C1)=C1C/2=C(C#N)/C#N)C2=C/C(S3)=CC4=C3C(C5(C6=CC=C(CCCCCC)C=C6)C7=CC=C(CCCCCC)C=C7)=C(S4)C8=C5C=C(C(SC9=C%10SC(/C=C%11C(C(C=C(F)C(F)=C%12)=C%12C\%11=C(C#N)\C#N)=O)=C9)=C%10C%13(C%14=CC=C(CCCCCC)C=C%14)C%15=CC=C(CCCCCC)C=C%15)C%13=C8,0.84,21.7,74,13.4,34,22,4,5,0.117647059,0.227272727,7,2,15,4,0.117647059
350,PBDB-TCl,O=C(C(C=C(F)C(F)=C1)=C1C/2=C(C#N)/C#N)C2=C/C(S3)=CC4=C3C(C5(C6=CC=C(CCCCCC)C=C6)C7=CC=C(CCCCCC)C=C7)=C(S4)C8=C5C=C(C(SC9=C%10SC(/C=C%11C(C(C=C(F)C(F)=C%12)=C%12C\%11=C(C#N)\C#N)=O)=C9)=C%10C%13(C%14=CC=C(CCCCCC)C=C%14)C%15=CC=C(CCCCCC)C=C%15)C%13=C8,0.86,22.3,73,14,34,22,4,5,0.117647059,0.227272727,7,2,15,4,0.117647059
351,PTB7-Th:PPor-1(1:0.1),O=C(C(C=CC=C1)=C1C/2=C(C#N)/C#N)C2=C/C(S3)=CC4=C3C(C5(C6=CC=C(CCCCCC)C=C6)C7=CC=C(CCCCCC)C=C7)=C(S4)C8=C5C=C(C(SC9=C%10SC(/C=C%11C(C(C=CC=C%12)=C%12C\%11=C(C#N)\C#N)=O)=C9)=C%10C%13(C%14=CC=C(CCCCCC)C=C%14)C%15=CC=C(CCCCCC)C=C%15)C%13=C8,0.82,13.85,58.16,6.61,34,22,4,3,0.117647059,0.136363636,7,2,15,4,0.117647059
351,PTB7-Th,O=C(C(C=CC=C1)=C1C/2=C(C#N)/C#N)C2=C/C(S3)=CC4=C3C(C5(C6=CC=C(CCCCCC)C=C6)C7=CC=C(CCCCCC)C=C7)=C(S4)C8=C5C=C(C(SC9=C%10SC(/C=C%11C(C(C=CC=C%12)=C%12C\%11=C(C#N)\C#N)=O)=C9)=C%10C%13(C%14=CC=C(CCCCCC)C=C%14)C%15=CC=C(CCCCCC)C=C%15)C%13=C8,0.8,14.7,57.18,6.7,34,22,4,3,0.117647059,0.136363636,7,2,15,4,0.117647059
351,PTB7-Th:PPor-1(1:0.3),O=C(C(C=CC=C1)=C1C/2=C(C#N)/C#N)C2=C/C(S3)=CC4=C3C(C5(C6=CC=C(CCCCCC)C=C6)C7=CC=C(CCCCCC)C=C7)=C(S4)C8=C5C=C(C(SC9=C%10SC(/C=C%11C(C(C=CC=C%12)=C%12C\%11=C(C#N)\C#N)=O)=C9)=C%10C%13(C%14=CC=C(CCCCCC)C=C%14)C%15=CC=C(CCCCCC)C=C%15)C%13=C8,0.82,14.19,60.34,7.02,34,22,4,3,0.117647059,0.136363636,7,2,15,4,0.117647059
351,PTB7-Th:PPor-1(1:0.2),O=C(C(C=CC=C1)=C1C/2=C(C#N)/C#N)C2=C/C(S3)=CC4=C3C(C5(C6=CC=C(CCCCCC)C=C6)C7=CC=C(CCCCCC)C=C7)=C(S4)C8=C5C=C(C(SC9=C%10SC(/C=C%11C(C(C=CC=C%12)=C%12C\%11=C(C#N)\C#N)=O)=C9)=C%10C%13(C%14=CC=C(CCCCCC)C=C%14)C%15=CC=C(CCCCCC)C=C%15)C%13=C8,0.82,15.34,57.35,7.21,34,22,4,3,0.117647059,0.136363636,7,2,15,4,0.117647059
351,PTB7-Th:PPor-1(1:0.1),CCCCCCC1=CC=C(C=C1)C2(C3=C(C4=C2C5=C(S4)C6=C(S5)C7=C(C6(C8=CC=C(C=C8)CCCCCC)C9=CC=C(C=C9)CCCCCC)C=C(S7)C=C1C(=C(C#N)C#N)C2=CC=CC=C2C1=O)SC(=C3)C=C1C(=C(C#N)C#N)C2=CC=CC=C2C1=O)C1=CC=C(C=C1)CCCCCC,0.767,15.52,64.9,7.67,28,22,4,3,0.142857143,0.136363636,6,2,14,4,0.142857143
351,PTB7-Th,CCCCCCC1=CC=C(C=C1)C2(C3=C(C4=C2C5=C(S4)C6=C(S5)C7=C(C6(C8=CC=C(C=C8)CCCCCC)C9=CC=C(C=C9)CCCCCC)C=C(S7)C=C1C(=C(C#N)C#N)C2=CC=CC=C2C1=O)SC(=C3)C=C1C(=C(C#N)C#N)C2=CC=CC=C2C1=O)C1=CC=C(C=C2)CCCCCC,0.78,15.72,66.41,8.1,28,22,4,3,0.1,0.136363636,6,2,14,4,0.1
351,PTB7-Th:PPor-1(1:0.3),CCCCCCC1=CC=C(C=C1)C2(C3=C(C4=C2C5=C(S4)C6=C(S5)C7=C(C6(C8=CC=C(C=C8)CCCCCC)C9=CC=C(C=C9)CCCCCC)C=C(S7)C=C1C(=C(C#N)C#N)C2=CC=CC=C2C1=O)SC(=C3)C=C1C(=C(C#N)C#N)C2=CC=CC=C2C1=O)C1=CC=C(C=C3)CCCCCC,0.76,18.63,57.9,8.2,28,22,4,3,0.142857143,0.136363636,6,2,14,4,0.142857143
351,PTB7-Th:PPor-1(1:0.2),CCCCCCC1=CC=C(C=C1)C2(C3=C(C4=C2C5=C(S4)C6=C(S5)C7=C(C6(C8=CC=C(C=C8)CCCCCC)C9=CC=C(C=C9)CCCCCC)C=C(S7)C=C1C(=C(C#N)C#N)C2=CC=CC=C2C1=O)SC(=C3)C=C1C(=C(C#N)C#N)C2=CC=CC=C2C1=O)C1=CC=C(C=C4)CCCCCC,0.76,19.13,58.77,8.54,28,22,4,3,0.142857143,0.136363636,6,2,14,4,0.142857143
351,PTB7-Th:PPor-1(1:0.1),CCCCCCC1=CC=C(C=C1)C2(C3=C(C4=C2C5=C(S4)C6=C(S5)C7=C(C6(C8=CC=C(C=C8)CCCCCC)C9=CC=C(C=C9)CCCCCC)C=C(S7)C=C1C(=C(C#N)C#N)C2=CC=CC=C2C1=O)SC(=C3)C=C1C(=C(C#N)C#N)C2=CC=CC=C2C1=O)C1=CC=C(C=C5)CCCCCC,0.78,18.52,62.4,9.01,28,22,4,3,0.142857143,0.136363636,6,2,14,4,0.142857143
353,2TC-TT -BDTFT ,O=C(C/1=C\C2=CC3=C(C(C4(C5=CC=CC(CCCCCC)=C5)C6=CC=CC(CCCCCC)=C6)=C(C7=C4C=C(C8=C7)C9=C(C8(C%10=CC(CCCCCC)=CC=C%10)C%11=CC(CCCCCC)=CC=C%11)C(SC(/C=C%12C(C%13=C(C\%12=C(C#N)/C#N)C=CC=C%13)=O)=C%14)=C%14S9)S3)S2)C%15=C(C1=C(C#N)/C#N)C=CC=C%15,1.08,14.33,56.43,8.72,34,22,4,3,0.117647059,0.136363636,7,2,15,4,0.117647059
353,2TC-TT -BDTFT ,O=C(C/1=C\C2=CC3=C(C(C4(C5=CC=CC(CCCCCC)=C5)C6=CC=CC(CCCCCC)=C6)=C(C7=C4C=C(C8=C7)C9=C(C8(C%10=CC(CCCCCC)=CC=C%10)C%11=CC(CCCCCC)=CC=C%11)C(SC(/C=C%12C(C%13=C(C\%12=C(C#N)/C#N)C=CC=C%13)=O)=C%14)=C%14S9)S3)S2)C%15=C(C1=C(C#N)/C#N)C=CC=C%15,1.06,14.87,58.37,9.25,34,22,4,3,0.117647059,0.136363636,7,2,15,4,0.117647059
353,2TC-TT -BDTFT ,O=C(C/1=C\C2=CC3=C(C(C4(C5=CC=CC(CCCCCC)=C5)C6=CC=CC(CCCCCC)=C6)=C(C7=C4C=C(C8=C7)C9=C(C8(C%10=CC(CCCCCC)=CC=C%10)C%11=CC(CCCCCC)=CC=C%11)C(SC(/C=C%12C(C%13=C(C\%12=C(C#N)/C#N)C=CC=C%13)=O)=C%14)=C%14S9)S3)S2)C%15=C(C1=C(C#N)/C#N)C=CC=C%15,1.06,14.96,59.37,9.37,34,22,4,3,0.117647059,0.136363636,7,2,15,4,0.117647059
353,2TC-TT -BDTFT ,O=C(C/1=C\C2=CC3=C(C(C4(C5=CC=CC(CCCCCC)=C5)C6=CC=CC(CCCCCC)=C6)=C(C7=C4C=C(C8=C7)C9=C(C8(C%10=CC(CCCCCC)=CC=C%10)C%11=CC(CCCCCC)=CC=C%11)C(SC(/C=C%12C(C%13=C(C\%12=C(C#N)/C#N)C=CC=C%13)=O)=C%14)=C%14S9)S3)S2)C%15=C(C1=C(C#N)/C#N)C=CC=C%15,1.06,15.03,58.53,9.4,34,22,4,3,0.117647059,0.136363636,7,2,15,4,0.117647059
353,2TC-TT -BDTFT ,O=C(C/1=C\C2=CC3=C(C(C4(C5=CC=CC(CCCCCC)=C5)C6=CC=CC(CCCCCC)=C6)=C(C7=C4C=C(C8=C7)C9=C(C8(C%10=CC(CCCCCC)=CC=C%10)C%11=CC(CCCCCC)=CC=C%11)C(SC(/C=C%12C(C%13=C(C\%12=C(C#N)/C#N)C=CC=C%13)=O)=C%14)=C%14S9)S3)S2)C%15=C(C1=C(C#N)/C#N)C=CC=C%15,1.06,15.25,59.31,9.65,34,22,4,3,0.117647059,0.136363636,7,2,15,4,0.117647059
353,2T-TTC -BDTFT ,O=C(C/1=C\C2=CC3=C(C(C4(C5=CC=CC(CCCCCC)=C5)C6=CC=CC(CCCCCC)=C6)=C(C7=C4C=C(C8=C7)C9=C(C8(C%10=CC(CCCCCC)=CC=C%10)C%11=CC(CCCCCC)=CC=C%11)C(SC(/C=C%12C(C%13=C(C\%12=C(C#N)/C#N)C=CC=C%13)=O)=C%14)=C%14S9)S3)S2)C%15=C(C1=C(C#N)/C#N)C=CC=C%15,0.99,15.25,64.78,9.76,34,22,4,3,0.117647059,0.136363636,7,2,15,4,0.117647059
353,2T-TTC -BDTFT ,O=C(C/1=C\C2=CC3=C(C(C4(C5=CC=CC(CCCCCC)=C5)C6=CC=CC(CCCCCC)=C6)=C(C7=C4C=C(C8=C7)C9=C(C8(C%10=CC(CCCCCC)=CC=C%10)C%11=CC(CCCCCC)=CC=C%11)C(SC(/C=C%12C(C%13=C(C\%12=C(C#N)/C#N)C=CC=C%13)=O)=C%14)=C%14S9)S3)S2)C%15=C(C1=C(C#N)/C#N)C=CC=C%15,0.97,16.15,67.61,10.6,34,22,4,3,0.117647059,0.136363636,7,2,15,4,0.117647059
353,2T-TTC -BDTFT ,O=C(C/1=C\C2=CC3=C(C(C4(C5=CC=CC(CCCCCC)=C5)C6=CC=CC(CCCCCC)=C6)=C(C7=C4C=C(C8=C7)C9=C(C8(C%10=CC(CCCCCC)=CC=C%10)C%11=CC(CCCCCC)=CC=C%11)C(SC(/C=C%12C(C%13=C(C\%12=C(C#N)/C#N)C=CC=C%13)=O)=C%14)=C%14S9)S3)S2)C%15=C(C1=C(C#N)/C#N)C=CC=C%15,0.97,16.23,68.29,10.84,34,22,4,3,0.117647059,0.136363636,7,2,15,4,0.117647059
353,2T-TTC -BDTFT ,O=C(C/1=C\C2=CC3=C(C(C4(C5=CC=CC(CCCCCC)=C5)C6=CC=CC(CCCCCC)=C6)=C(C7=C4C=C(C8=C7)C9=C(C8(C%10=CC(CCCCCC)=CC=C%10)C%11=CC(CCCCCC)=CC=C%11)C(SC(/C=C%12C(C%13=C(C\%12=C(C#N)/C#N)C=CC=C%13)=O)=C%14)=C%14S9)S3)S2)C%15=C(C1=C(C#N)/C#N)C=CC=C%15,0.97,16.05,68.78,10.89,34,22,4,3,0.117647059,0.136363636,7,2,15,4,0.117647059
353,2T-TTC -BDTFT ,O=C(C/1=C\C2=CC3=C(C(C4(C5=CC=CC(CCCCCC)=C5)C6=CC=CC(CCCCCC)=C6)=C(C7=C4C=C(C8=C7)C9=C(C8(C%10=CC(CCCCCC)=CC=C%10)C%11=CC(CCCCCC)=CC=C%11)C(SC(/C=C%12C(C%13=C(C\%12=C(C#N)/C#N)C=CC=C%13)=O)=C%14)=C%14S9)S3)S2)C%15=C(C1=C(C#N)/C#N)C=CC=C%15,0.97,16.57,69.37,11.15,34,22,4,3,0.117647059,0.136363636,7,2,15,4,0.117647059
356,PBDB-T,O=C(C(C=CC=C1)=C1C/2=C(C#N)/C#N)C2=C/C(S3)=CC4=C3C(C5(C6=CC=C(CCCCCC)C=C6)C7=CC=C(CCCCCC)C=C7)=C(S4)C8=C5C=C(C(SC9=C%10SC(/C=C%11C(C(C=CC=C%12)=C%12C\%11=C(C#N)\C#N)=O)=C9)=C%10C%13(C%14=CC=C(CCCCCC)C=C%14)C%15=CC=C(CCCCCC)C=C%15)C%13=C8,0.895,13.6,64.1,7.8,34,22,4,3,0.117647059,0.136363636,7,2,15,4,0.117647059
356,PBDB-T,O=C(C(C=CC=C1)=C1C/2=C(C#N)/C#N)C2=C/C(S3)=CC4=C3C(C5(C6=CC=C(CCCCCC)C=C6)C7=CC=C(CCCCCC)C=C7)=C(S4)C8=C5C=C(C(SC9=C%10SC(/C=C%11C(C(C=CC=C%12)=C%12C\%11=C(C#N)\C#N)=O)=C9)=C%10C%13(C%14=CC=C(CCCCCC)C=C%14)C%15=CC=C(CCCCCC)C=C%15)C%13=C8,0.842,14.1,68.2,8.1,34,22,4,3,0.117647059,0.136363636,7,2,15,4,0.117647059
363,PBDTT-DPP ,O=C(C(C=CC=C1)=C1C/2=C(C#N)/C#N)C2=C/C(S3)=CC4=C3C(C5(C6=CC=C(CCCCCC)C=C6)C7=CC=C(CCCCCC)C=C7)=C(S4)C8=C5C=C(C(SC9=C%10SC(/C=C%11C(C(C=CC=C%12)=C%12C\%11=C(C#N)\C#N)=O)=C9)=C%10C%13(C%14=CC=C(CCCCCC)C=C%14)C%15=CC=C(CCCCCC)C=C%15)C%13=C8,0.844,7.4,59.2,3.7,34,22,4,3,0.117647059,0.136363636,7,2,15,4,0.117647059
363,PBDTT-DPP ,O=C1C2=C(C=C(F)C(F)=C2)C(/C1=C/C3=CC(OCC(CC)CCCC)=C(S3)C(S4)=CC5=C4C6=CC(C(C7=CC=C(CCCCCC)C=C7)(C8=CC=C(CCCCCC)C=C8)C9=C%10SC(C%11=C(OCC(CC)CCCC)C=C(/C=C%12/C(C(C=C(F)C(F)=C%13)=C%13C%12=O)=C(C#N)\C#N)S%11)=C9)=C%10C=C6C5(C%14=CC=C(CCCCCC)C=C%14)C%15=CC=C(CCCCCC)C=C%15)=C(C#N)/C#N,0.679,18.5,64.8,8.14,16,22,2,5,0.125,0.227272727,2,2,15,2,0.125
363,PBDTT-DPP ,O=C1C2=C(C=C(F)C(F)=C2)C(/C1=C/C3=CC(OCC(CC)CCCC)=C(S3)C(S4)=CC5=C4C6=CC(C(C7=CC=C(CCCCCC)C=C7)(C8=CC=C(CCCCCC)C=C8)C9=C%10SC(C%11=C(OCC(CC)CCCC)C=C(/C=C%12/C(C(C=C(F)C(F)=C%13)=C%13C%12=O)=C(C#N)\C#N)S%11)=C9)=C%10C=C6C5(C%14=CC=C(CCCCCC)C=C%14)C%15=CC=C(CCCCCC)C=C%15)=C(C#N)/C#N,0.69,19.2,68.7,9.1,16,22,2,5,0.125,0.227272727,2,2,15,2,0.125
363,PBDTT-DPP ,O=C1C2=C(C=C(F)C(F)=C2)C(/C1=C/C3=CC(OCC(CC)CCCC)=C(S3)C(S4)=CC5=C4C6=CC(C(C7=CC=C(CCCCCC)C=C7)(C8=CC=C(CCCCCC)C=C8)C9=C%10SC(C%11=C(OCC(CC)CCCC)C=C(/C=C%12/C(C(C=C(F)C(F)=C%13)=C%13C%12=O)=C(C#N)\C#N)S%11)=C9)=C%10C=C6C5(C%14=CC=C(CCCCCC)C=C%14)C%15=CC=C(CCCCCC)C=C%15)=C(C#N)/C#N,0.695,19.8,70.2,9.66,16,22,2,5,0.125,0.227272727,2,2,15,2,0.125
370,PTB7-Th,O=C(/C(S1)=C/C2=CC=C(/C=C3C(N(CCCCCCCC)C(S/3)=S)=O)S2)N(CCCCCCCC)C1=S,0.94,3.75,36,1.25,16,35,2,4,0.125,0.114285714,2,1,3,2,0.125
370,PTB7-Th,O=C(/C(S1)=C/C2=CC=C(/C=C3C(N(CCCCCCCC)C(S/3)=S)=O)S2)N(CCCCCCCC)C1=S,0.91,4.13,33,1.26,16,35,2,4,0.125,0.114285714,2,1,3,2,0.125
378,P2F-EHp,O=C1C2=C(C=CC=C2)C(/C1=C/C3=CC(N4CC(CCCC)CCCCCC)=C(S3)C5=C4C(N(CC(CCCC)CCCCCC)C6=C7SC(/C=C8/C(C(C=CC=C9)=C9C8=O)=C(C#N)/C#N)=C6)=C7C%10=NSN=C%105)=C(C#N)\C#N,0.78,3.2,43.78,1.09,27,13,7,3,0.259259259,0.230769231,6,2,10,3,0.111111111
378,P2F-EHp,O=C1C2=C(C=C(F)C(F)=C2)C(/C1=C/C(S3)=C(CCCCCCCCCCC)C4=C3C(N5CC(CC)CCCC)=C(S4)C6=C5C(N(CC(CC)CCCC)C7=C8SC9=C7SC(/C=C%10/C(C(C=C(F)C(F)=C%11)=C%11C%10=O)=C(C#N)/C#N)=C9CCCCCCCCCCC)=C8C%12=NSN=C%126)=C(C#N)\C#N,0.81,26.68,74.11,16.02,33,22,9,5,0.272727273,0.227272727,8,2,12,5,0.151515152
380,PBDB-TF,BrC(C=C1)=CC2=C1C(/C(C2=O)=C/C(S3)=CC4=C3C5=C(N4C(CCCCCCCC)CCCCCCCC)C6=C(C(N(C(CCCCCCCC)CCCCCCCC)C7=C8SC(/C=C9C(C(C=C(Br)C=C%10)=C%10C\9=C(C#N)\C#N)=O)=C7)=C8S6)S5)=C(C#N)/C#N,0.79,9.13,64,4.62,26,25,6,4,0.230769231,0.16,6,2,10,4,0.153846154
380,PBDB-T,BrC(C=C1)=CC2=C1C(/C(C2=O)=C/C(S3)=CC4=C3C5=C(N4C(CCCCCCCC)CCCCCCCC)C6=C(C(N(C(CCCCCCCC)CCCCCCCC)C7=C8SC(/C=C9C(C(C=C(Br)C=C%10)=C%10C\9=C(C#N)\C#N)=O)=C7)=C8S6)S5)=C(C#N)/C#N,0.73,19.36,71,10.03,26,25,6,4,0.230769231,0.16,6,2,10,4,0.153846154
380,PBDB-T,O=C1C2=C(C(/C1=C/C3=C(CCCCCCCCCCC)C4=C(C(N5CC(CCCC)CC)=C(C6=C5C7=C(C8=NSN=C86)C(SC9=C%10SC(/C=C%11C(C%12=C(C\%11=C(C#N)/C#N)C=C(Br)C=C%12)=O)=C9CCCCCCCCCCC)=C%10N7CC(CCCC)CC)S4)S3)=C(C#N)/C#N)C=C(C=C2)Br,0.77,23.82,64,11.74,33,25,9,4,0.272727273,0.16,8,2,12,5,0.151515152
380,PBDB-TF,O=C1C2=C(C(/C1=C/C3=C(CCCCCCCCCCC)C4=C(C(N5CC(CCCC)CC)=C(C6=C5C7=C(C8=NSN=C86)C(SC9=C%10SC(/C=C%11C(C%12=C(C\%11=C(C#N)/C#N)C=C(Br)C=C%12)=O)=C9CCCCCCCCCCC)=C%10N7CC(CCCC)CC)S4)S3)=C(C#N)/C#N)C=C(C=C2)Br,0.89,21.9,71,13.84,33,25,9,4,0.272727273,0.16,8,2,12,5,0.151515152
381,PE80,O=C1C2=C(C=C(F)C(F)=C2)C(/C1=C/C(S3)=C(CCCCCCCCCCC)C4=C3C(N5CC(CC)CCCC)=C(S4)C6=C5C(N(CC(CC)CCCC)C7=C8SC9=C7SC(/C=C%10/C(C(C=C(F)C(F)=C%11)=C%11C%10=O)=C(C#N)/C#N)=C9CCCCCCCCCCC)=C8C%12=NSN=C%126)=C(C#N)\C#N,0.88,10.24,46,4.11,33,22,9,5,0.272727273,0.227272727,8,2,12,5,0.151515152
381,PE81,O=C1C2=C(C=C(F)C(F)=C2)C(/C1=C/C(S3)=C(CCCCCCCCCCC)C4=C3C(N5CC(CC)CCCC)=C(S4)C6=C5C(N(CC(CC)CCCC)C7=C8SC9=C7SC(/C=C%10/C(C(C=C(F)C(F)=C%11)=C%11C%10=O)=C(C#N)/C#N)=C9CCCCCCCCCCC)=C8C%12=NSN=C%126)=C(C#N)\C#N,0.9,19.54,58,10.21,33,22,9,5,0.272727273,0.227272727,8,2,12,5,0.151515152
383,PBDB-T,O=C(C(C=CC=C1)=C1C/2=C(C#N)/C#N)C2=C/C(S3)=CC4=C3C(C5(C6=CC=C(CCCCCC)C=C6)C7=CC=C(CCCCCC)C=C7)=C(S4)C8=C5C=C(C(SC9=C%10SC(/C=C%11C(C(C=CC=C%12)=C%12C\%11=C(C#N)\C#N)=O)=C9)=C%10C%13(C%14=CC=C(CCCCCC)C=C%14)C%15=CC=C(CCCCCC)C=C%15)C%13=C8,0.16,12.67,42.09,0.85,34,22,4,3,0.117647059,0.136363636,7,2,15,4,0.117647059
383,PBDB-T,O=C(C(C=CC=C1)=C1C/2=C(C#N)/C#N)C2=C/C(S3)=CC4=C3C(C5(C6=CC=C(CCCCCC)C=C6)C7=CC=C(CCCCCC)C=C7)=C(S4)C8=C5C=C(C(SC9=C%10SC(/C=C%11C(C(C=CC=C%12)=C%12C\%11=C(C#N)\C#N)=O)=C9)=C%10C%13(C%14=CC=C(CCCCCC)C=C%14)C%15=CC=C(CCCCCC)C=C%15)C%13=C8,0.87,17.01,67.34,9.97,34,22,4,3,0.117647059,0.136363636,7,2,15,4,0.117647059
384,PfBTAZT-H,O=C1N(/C(S/C1=C/C2=CC=C(C3=CC4=C(C5=CC6=C(C=C5C4(C7=CC=C(C=C7)CCCCCC)C8=CC=C(C=C8)CCCCCC)C9=C(C6(C%10=CC=C(C=C%10)CCCCCC)C%11=CC=C(C=C%11)CCCCCC)C=C(C%12=CC=C(C%13=NN(N=C%13%12)CCCCCCCC)/C=C%14C(N(/C(S\%14)=C(C#N)\C#N)CC)=O)S9)S3)C%15=NN(CCCCCCCC)N=C2%15)=C(C#N)\C#N)CC,0.99,11.6,58,6.65,28,33,2,8,0.071428571,0.242424242,5,3,15,2,0.071428571
384,PfBTAZT-F,O=C1N(/C(S/C1=C/C2=CC=C(C3=CC4=C(C5=CC6=C(C=C5C4(C7=CC=C(C=C7)CCCCCC)C8=CC=C(C=C8)CCCCCC)C9=C(C6(C%10=CC=C(C=C%10)CCCCCC)C%11=CC=C(C=C%11)CCCCCC)C=C(C%12=CC=C(C%13=NN(N=C%13%12)CCCCCCCC)/C=C%14C(N(/C(S\%14)=C(C#N)\C#N)CC)=O)S9)S3)C%15=NN(CCCCCCCC)N=C2%15)=C(C#N)\C#N)CC,1.05,11.83,62,7.69,28,33,2,8,0.071428571,0.242424242,5,3,15,2,0.071428571
384,PfBTAZT-Cl,O=C1N(/C(S/C1=C/C2=CC=C(C3=CC4=C(C5=CC6=C(C=C5C4(C7=CC=C(C=C7)CCCCCC)C8=CC=C(C=C8)CCCCCC)C9=C(C6(C%10=CC=C(C=C%10)CCCCCC)C%11=CC=C(C=C%11)CCCCCC)C=C(C%12=CC=C(C%13=NN(N=C%13%12)CCCCCCCC)/C=C%14C(N(/C(S\%14)=C(C#N)\C#N)CC)=O)S9)S3)C%15=NN(CCCCCCCC)N=C2%15)=C(C#N)\C#N)CC,1.2,11.11,60,8,28,33,2,8,0.071428571,0.242424242,5,3,15,2,0.071428571
386,PBFTT,O=C(C/1=C\C2=CC3=C(C(C4(C5=CC=C(C=C5)CCCCCC)C6=CC=C(C=C6)CCCCCC)=C(C7=C4C=C(C8=C7)C9=C(C8(C%10=CC=C(C=C%10)CCCCCC)C%11=CC=C(C=C%11)CCCCCC)C(SC(/C=C%12C(C%13=C(C\%12=C(C#N)/C#N)C=C(Cl)C(Cl)=C%13)=O)=C%14)=C%14S9)S3)S2)C%15=C(C1=C(C#N)/C#N)C=C(Cl)C(Cl)=C%15,0.74,15.5,68.8,7.9,34,22,4,5,0.117647059,0.227272727,7,2,15,4,0.117647059
386,PBFTT,O=C(C/1=C\C2=CC3=C(C(C4(C5=CC=C(C=C5)CCCCCC)C6=CC=C(C=C6)CCCCCC)=C(C7=C4C=C(C8=C7)C9=C(C8(C%10=CC=C(C=C%10)CCCCCC)C%11=CC=C(C=C%11)CCCCCC)C(SC(/C=C%12C(C%13=C(C\%12=C(C#N)/C#N)C=C(Cl)C(Cl)=C%13)=O)=C%14)=C%14S9)S3)S2)C%15=C(C1=C(C#N)/C#N)C=C(Cl)C(Cl)=C%15,0.74,16.6,69.9,8.6,34,22,4,5,0.117647059,0.227272727,7,2,15,4,0.117647059
386,PBFTT,O=C(C/1=C\C2=CC3=C(C(C4(C5=CC=C(C=C5)CCCCCC)C6=CC=C(C=C6)CCCCCC)=C(C7=C4C=C(C8=C7)C9=C(C8(C%10=CC=C(C=C%10)CCCCCC)C%11=CC=C(C=C%11)CCCCCC)C(SC(/C=C%12C(C%13=C(C\%12=C(C#N)/C#N)C=C(Cl)C(Cl)=C%13)=O)=C%14)=C%14S9)S3)S2)C%15=C(C1=C(C#N)/C#N)C=C(Cl)C(Cl)=C%15,0.74,17.6,70.1,9.1,34,22,4,5,0.117647059,0.227272727,7,2,15,4,0.117647059
386,PBFTT,O=C(C/1=C\C2=CC3=C(C(C4(C5=CC=C(C=C5)CCCCCC)C6=CC=C(C=C6)CCCCCC)=C(C7=C4C=C(C8=C7)C9=C(C8(C%10=CC=C(C=C%10)CCCCCC)C%11=CC=C(C=C%11)CCCCCC)C(SC(/C=C%12C(C%13=C(C\%12=C(C#N)/C#N)C=C(Cl)C(Cl)=C%13)=O)=C%14)=C%14S9)S3)S2)C%15=C(C1=C(C#N)/C#N)C=C(Cl)C(Cl)=C%15,0.75,17.9,72.5,9.8,34,22,4,5,0.117647059,0.227272727,7,2,15,4,0.117647059
