Repository: LANDRY-SANON/Performance-prediction-of-organic-solar-cells-using-artificial-intelligence

# Performance-prediction-of-organic-solar-cells-using-artificial-intelligence

The current challenge in photovoltaics is to improve the efficiency of cells while reducing their production cost. One of the research avenues is to replace silicon with an organic material. The objective of this project is to use Machine Learning (a subcategory of artificial intelligence) to optimize the organic materials used in order to manufacture organic photovoltaic cells (OPC) with better performance. These OPCs are photovoltaic cells in which at least the active layer is made of organic molecules.

File: data/jjapac4894supp2.csv (part 5 of 8)
Paper No.,D,A SMILES,VOC (V),JSC (mA/cm2),FF (%),PCE max (%),Num. atoms (electron-rich unit),Num. atoms (electron-deficient unit),Num. heteroatoms (electron-rich unit),Num. heteroatoms (electron-deficient unit),Proportion of heteroatoms (electron-rich unit),Proportion of heteroatoms (electron-deficient unit),Num. rings (electron-rich unit),Num. rings (electron-deficient unit),Total num. rings,Num. S atoms (electron-rich unit),Proportion of S atoms (electron-rich unit)
386,PBFTT,O=C(C/1=C\C2=CC3=C(C(C4(C5=CC=C(C=C5)CCCCCC)C6=CC=C(C=C6)CCCCCC)=C(C7=C4C=C(C8=C7)C9=C(C8(C%10=CC=C(C=C%10)CCCCCC)C%11=CC=C(C=C%11)CCCCCC)C(SC(/C=C%12C(C%13=C(C\%12=C(C#N)/C#N)C=C(Cl)C(Cl)=C%13)=O)=C%14)=C%14S9)S3)S2)C%15=C(C1=C(C#N)/C#N)C=C(Cl)C(Cl)=C%15,0.76,18.6,70.5,9.9,34,22,4,5,0.117647059,0.227272727,7,2,15,4,0.117647059
386,PBFTT,O=C(C/1=C\C2=CC3=C(C(C4(C5=CC=C(C=C5)CCCCCC)C6=CC=C(C=C6)CCCCCC)=C(C7=C4C=C(C8=C7)C9=C(C8(C%10=CC=C(C=C%10)CCCCCC)C%11=CC=C(C=C%11)CCCCCC)C(SC(/C=C%12C(C%13=C(C\%12=C(C#N)/C#N)C=C(Cl)C(Cl)=C%13)=O)=C%14)=C%14S9)S3)S2)C%15=C(C1=C(C#N)/C#N)C=C(Cl)C(Cl)=C%15,0.76,19.7,73.9,11.1,34,22,4,5,0.117647059,0.227272727,7,2,15,4,0.117647059
397,P3HT,S=C(S/1)N(CC)C(C1=C/C(S2)=CN=C2C3=CC4=C(S3)C5=CC6=C(C(SC(C7=NC=C(/C=C8C(N(CC)C(S\8)=S)=O)S7)=C9)=C9C6(CCCCCC)CCCCCC)C=C5C4(CCCCCC)CCCCCC)=O,1.04,6.67,52.5,3.53,40,23,6,6,0.15,0.260869565,7,2,9,4,0.1
397,P3HT,S=C(S/1)N(CC)C(C1=C/C(S2)=CN=C2C3=CC4=C(S3)C5=CC6=C(C(SC(C7=NC=C(/C=C8C(N(CC)C(S\8)=S)=O)S7)=C9)=C9C6(C%10=CC=C(CCCCCC)C=C%10)C%11=CC=C(CCCCCC)C=C%11)C=C5C4(C%12=CC=C(CCCCCC)C=C%12)C%13=CC=C(CCCCCC)C=C%13)=O,1.02,9,54.6,5.01,40,23,6,6,0.15,0.260869565,7,2,13,4,0.1
399,PBDB-T,O=C1C2=C(C=CC=C2)C(/C1=C/C(S3)=CC(CCCCCCCC)=C3C(C=C4)=CC5=C4C6=CC(C(CCCCCCCC)(CCCCCCCC)C7=C8C=CC(C9=C(CCCCCCCC)C=C(/C=C%10/C(C(C=CC=C%11)=C%11C%10=O)=C(C#N)/C#N)S9)=C7)=C8C=C6C5(CCCCCCCC)CCCCCCCC)=C(C#N)\C#N,1.06,6.82,42.6,3.11,48,22,2,3,0.041666667,0.136363636,7,2,11,2,0.041666667
399,PBDB-T,O=C1C2=C(C=C(F)C(F)=C2)C(/C1=C/C(S3)=CC(CCCCCCCC)=C3C(C=C4)=CC5=C4C6=CC(C(CCCCCCCC)(CCCCCCCC)C7=C8C=CC(C9=C(CCCCCCCC)C=C(/C=C%10/C(C(C=C(F)C(F)=C%11)=C%11C%10=O)=C(C#N)/C#N)S9)=C7)=C8C=C6C5(CCCCCCCC)CCCCCCCC)=C(C#N)\C#N,0.96,10.59,54.5,5.54,48,22,2,5,0.041666667,0.227272727,7,2,11,2,0.041666667
399,PBDB-T,O=C1C2=C(C=CC=C2)C(/C1=C/C(S3)=CC=C3C(C=C4)=CC5=C4C6=CC(C(CCCCCCCC)(CCCCCCCC)C7=C8C=CC(C9=CC=C(/C=C%10/C(C(C=CC=C%11)=C%11C%10=O)=C(C#N)/C#N)S9)=C7)=C8C=C6C5(CCCCCCCC)CCCCCCCC)=C(C#N)\C#N,0.99,10.3,60.1,6.07,48,22,2,3,0.041666667,0.136363636,7,2,11,2,0.041666667
399,PBDB-T,O=C1C2=C(C=C(F)C(F)=C2)C(/C1=C/C(S3)=CC=C3C(C=C4)=CC5=C4C6=CC(C(CCCCCCCC)(CCCCCCCC)C7=C8C=CC(C9=CC=C(/C=C%10/C(C(C=C(F)C(F)=C%11)=C%11C%10=O)=C(C#N)/C#N)S9)=C7)=C8C=C6C5(CCCCCCCC)CCCCCCCC)=C(C#N)\C#N,0.87,12.71,67,7.41,48,22,2,5,0.041666667,0.227272727,7,2,11,2,0.041666667
401,PBDT-TzBI ,O=C(C(C=CC=C1)=C1C/2=C(C#N)/C#N)C2=C/C(S3)=CC4=C3C(C5(C6=CC=C(CCCCCC)C=C6)C7=CC=C(CCCCCC)C=C7)=C(S4)C8=C5C=C(C(SC9=C%10SC(/C=C%11C(C(C=CC=C%12)=C%12C\%11=C(C#N)\C#N)=O)=C9)=C%10C%13(C%14=CC=C(CCCCCC)C=C%14)C%15=CC=C(CCCCCC)C=C%15)C%13=C8,0.88,16.37,64,9.22,34,22,4,3,0.117647059,0.136363636,7,2,15,4,0.117647059
401,PBDT-TzBI ,O=C(C(C=CC=C1)=C1C/2=C(C#N)/C#N)C2=C/C(S3)=CC4=C3C(C5(C6=CC=C(CCCCCC)C=C6)C7=CC=C(CCCCCC)C=C7)=C(S4)C8=C5C=C(C(SC9=C%10SC(/C=C%11C(C(C=CC=C%12)=C%12C\%11=C(C#N)\C#N)=O)=C9)=C%10C%13(C%14=CC=C(CCCCCC)C=C%14)C%15=CC=C(CCCCCC)C=C%15)C%13=C8,0.84,17.78,69,10.24,34,22,4,3,0.117647059,0.136363636,7,2,15,4,0.117647059
401,PBDT-F-TzBI ,O=C(C(C=CC=C1)=C1C/2=C(C#N)/C#N)C2=C/C(S3)=CC4=C3C(C5(C6=CC=C(CCCCCC)C=C6)C7=CC=C(CCCCCC)C=C7)=C(S4)C8=C5C=C(C(SC9=C%10SC(/C=C%11C(C(C=CC=C%12)=C%12C\%11=C(C#N)\C#N)=O)=C9)=C%10C%13(C%14=CC=C(CCCCCC)C=C%14)C%15=CC=C(CCCCCC)C=C%15)C%13=C8,0.97,16.72,68,11.02,34,22,4,3,0.117647059,0.136363636,7,2,15,4,0.117647059
401,PBDT-F-TzBI ,O=C(C(C=CC=C1)=C1C/2=C(C#N)/C#N)C2=C/C(S3)=CC4=C3C(C5(C6=CC=C(CCCCCC)C=C6)C7=CC=C(CCCCCC)C=C7)=C(S4)C8=C5C=C(C(SC9=C%10SC(/C=C%11C(C(C=CC=C%12)=C%12C\%11=C(C#N)\C#N)=O)=C9)=C%10C%13(C%14=CC=C(CCCCCC)C=C%14)C%15=CC=C(CCCCCC)C=C%15)C%13=C8,0.97,18,70,11.98,34,22,4,3,0.117647059,0.136363636,7,2,15,4,0.117647059
401,PBDT-F-TzBI ,O=C(C(C=CC=C1)=C1C/2=C(C#N)/C#N)C2=C/C(S3)=CC4=C3C(C5(C6=CC=C(CCCCCC)C=C6)C7=CC=C(CCCCCC)C=C7)=C(S4)C8=C5C=C(C(SC9=C%10SC(/C=C%11C(C(C=CC=C%12)=C%12C\%11=C(C#N)\C#N)=O)=C9)=C%10C%13(C%14=CC=C(CCCCCC)C=C%14)C%15=CC=C(CCCCCC)C=C%15)C%13=C8,0.93,18.1,72,12.12,34,22,4,3,0.117647059,0.136363636,7,2,15,4,0.117647059
404,J52,O=C1C2=C(C=CC=C2)C(/C1=C/C3=CC(OCC(CC)CCCC)=C(S3)C(S4)=CC5=C4C6=CC(C(C7=CC=C(CCCCCC)C=C7)(C8=CC=C(CCCCCC)C=C8)C9=C%10SC(C%11=C(OCC(CC)CCCC)C=C(/C=C%12/C(C(C=CC=C%13)=C%13C%12=O)=C(C#N)\C#N)S%11)=C9)=C%10C=C6C5(C%14=CC=C(CCCCCC)C=C%14)C%15=CC=C(CCCCCC)C=C%15)=C(C#N)/C#N,0.866,13.18,55.2,6.3,16,22,2,3,0.125,0.136363636,2,2,15,2,0.125
404,J52,O=C1C2=C(C=CC=C2)C(/C1=C/C3=CC(OCC(CC)CCCC)=C(S3)C(S4)=CC5=C4C6=CC(C(C7=CC=C(CCCCCC)C=C7)(C8=CC=C(CCCCCC)C=C8)C9=C%10SC(C%11=C(OCC(CC)CCCC)C=C(/C=C%12/C(C(C=CC=C%13)=C%13C%12=O)=C(C#N)\C#N)S%11)=C9)=C%10C=C6C5(C%14=CC=C(CCCCCC)C=C%14)C%15=CC=C(CCCCCC)C=C%15)=C(C#N)/C#N,0.867,14.23,53,6.53,16,22,2,3,0.125,0.136363636,2,2,15,2,0.125
405,PBDB-T,O=C1C2=C(C=CC=C2)C(/C1=C/C3=CC(C4(C5=CC=C(CCCCCC)C=C5)C6=CC=C(CCCCCC)C=C6)=C(S3)C7=C4C=C(C(SC(/C=C8/C(C(C=CC=C9)=C9C8=O)=C(C#N)\C#N)=C%10)=C%10C%11(C%12=CC=C(CCCCCC)C=C%12)C%13=CC=C(CCCCCC)C=C%13)C%11=C7)=C(C#N)/C#N,0.89,9.1,61,4.94,28,22,2,3,0.071428571,0.136363636,5,2,13,2,0.071428571
405,PBDB-T,O=C1C2=C(C=CC=C2)C(/C1=C/C3=CC(C4(C5=CC=C(CCCCCC)C=C5)C6=CC=C(CCCCCC)C=C6)=C(S3)C7=C4C(C)=C(C(SC(/C=C8/C(C(C=CC=C9)=C9C8=O)=C(C#N)\C#N)=C%10)=C%10C%11(C%12=CC=C(CCCCCC)C=C%12)C%13=CC=C(CCCCCC)C=C%13)C%11=C7C)=C(C#N)/C#N,0.9,14.13,50,6.46,34,22,2,3,0.058823529,0.136363636,5,2,13,2,0.058823529
406,PBDB-T,O=C1C2=C(C=CC=C2)C(/C1=C/C3=CC(C4(C5=CC=C(CCCCCC)C=C5)C6=CC=C(CCCCCC)C=C6)=C(S3)C7=C4C=C(C(SC(/C=C8/C(C(C=CC=C9)=C9C8=O)=C(C#N)\C#N)=C%10)=C%10C%11(C%12=CC=C(CCCCCC)C=C%12)C%13=CC=C(CCCCCC)C=C%13)C%11=C7)=C(C#N)/C#N,0.79,15.62,68.4,8.47,28,22,2,3,0.071428571,0.136363636,5,2,13,2,0.071428571
406,PBDB-T,O=C1C2=C(C=CC=C2)C(/C1=C/C3=CC(C4(C5=CC=C(CCCCCC)C=C5)C6=CC=C(CCCCCC)C=C6)=C(S3)C7=C4C=C(C(SC(/C=C8/C(C(C=CC=C9)=C9C8=O)=C(C#N)\C#N)=C%10)=C%10C%11(C%12=CC=C(CCCCCC)C=C%12)C%13=CC=C(CCCCCC)C=C%13)C%11=C7)=C(C#N)/C#N,0.77,17.54,68,9.19,28,22,2,3,0.071428571,0.136363636,5,2,13,2,0.071428571
409,J52-FS,O=C1C2=C(C=C(F)C(F)=C2)C(/C1=C/C(S3)=C(CCCCCCCCCCC)C4=C3C(N5CC(CC)CCCC)=C(S4)C6=C5C(N(CC(CC)CCCC)C7=C8SC9=C7SC(/C=C%10/C(C(C=C(F)C(F)=C%11)=C%11C%10=O)=C(C#N)/C#N)=C9CCCCCCCCCCC)=C8C%12=NSN=C%126)=C(C#N)\C#N,0.81,22.92,57,10.58,33,22,9,5,0.272727273,0.227272727,8,2,12,5,0.151515152
409,PE2,O=C1C2=C(C=C(F)C(F)=C2)C(/C1=C/C(S3)=C(CCCCCCCCCCC)C4=C3C(N5CC(CC)CCCC)=C(S4)C6=C5C(N(CC(CC)CCCC)C7=C8SC9=C7SC(/C=C%10/C(C(C=C(F)C(F)=C%11)=C%11C%10=O)=C(C#N)/C#N)=C9CCCCCCCCCCC)=C8C%12=NSN=C%126)=C(C#N)\C#N,0.83,23.24,70,13.5,33,22,9,5,0.272727273,0.227272727,8,2,12,5,0.151515152
414,PBDTTT-C-T,O=C1C2=C(C=CC=C2)C(/C1=C/C3=CC(OCC(CC)CCCC)=C(S3)C(S4)=CC5=C4C6=CC(C(C7=CC=C(CCCCCC)C=C7)(C8=CC=C(CCCCCC)C=C8)C9=C%10SC(C%11=C(OCC(CC)CCCC)C=C(/C=C%12/C(C(C=CC=C%13)=C%13C%12=O)=C(C#N)\C#N)S%11)=C9)=C%10C=C6C5(C%14=CC=C(CCCCCC)C=C%14)C%15=CC=C(CCCCCC)C=C%15)=C(C#N)/C#N,0.89,12.3,59,6.5,16,22,2,3,0.125,0.136363636,2,2,15,2,0.125
414,PTB7-Th,O=C1C2=C(C=CC=C2)C(/C1=C/C3=CC(OCC(CC)CCCC)=C(S3)C(S4)=CC5=C4C6=CC(C(C7=CC=C(CCCCCC)C=C7)(C8=CC=C(CCCCCC)C=C8)C9=C%10SC(C%11=C(OCC(CC)CCCC)C=C(/C=C%12/C(C(C=CC=C%13)=C%13C%12=O)=C(C#N)\C#N)S%11)=C9)=C%10C=C6C5(C%14=CC=C(CCCCCC)C=C%14)C%15=CC=C(CCCCCC)C=C%15)=C(C#N)/C#N,0.91,13.3,60.5,7.3,16,22,2,3,0.125,0.136363636,2,2,15,2,0.125
414,PBDTTT-E-T,O=C1C2=C(C=CC=C2)C(/C1=C/C3=CC(OCC(CC)CCCC)=C(S3)C(S4)=CC5=C4C6=CC(C(C7=CC=C(CCCCCC)C=C7)(C8=CC=C(CCCCCC)C=C8)C9=C%10SC(C%11=C(OCC(CC)CCCC)C=C(/C=C%12/C(C(C=CC=C%13)=C%13C%12=O)=C(C#N)\C#N)S%11)=C9)=C%10C=C6C5(C%14=CC=C(CCCCCC)C=C%14)C%15=CC=C(CCCCCC)C=C%15)=C(C#N)/C#N,0.82,17.7,58,8.4,16,22,2,3,0.125,0.136363636,2,2,15,2,0.125
414,PBTT,O=C1C2=C(C=CC=C2)C(/C1=C/C3=CC(OCC(CC)CCCC)=C(S3)C(S4)=CC5=C4C6=CC(C(C7=CC=C(CCCCCC)C=C7)(C8=CC=C(CCCCCC)C=C8)C9=C%10SC(C%11=C(OCC(CC)CCCC)C=C(/C=C%12/C(C(C=CC=C%13)=C%13C%12=O)=C(C#N)\C#N)S%11)=C9)=C%10C=C6C5(C%14=CC=C(CCCCCC)C=C%14)C%15=CC=C(CCCCCC)C=C%15)=C(C#N)/C#N,0.86,17.9,61.3,9.5,16,22,2,3,0.125,0.136363636,2,2,15,2,0.125
415,PTB7-Th,S=C(N(C/1=O)N2CCCCC2)SC1=C/C3=CC=C(C4=CC5=C(C6=C(C=C7C(C(C8=CC=C(CCCCCC)C=C8)(C9=C7SC(C%10=CC=C(C%11=NSN=C%11%10)/C=C%12C(N(C(S/%12)=S)N%13CCCCC%13)=O)=C9)C%14=CC=C(CCCCCC)C=C%14)=C6)C5(C%15=CC=C(CCCCCC)C=C%15)C%16=CC=C(CCCCCC)C=C%16)S4)C%17=NSN=C3%17,1.1,12.04,53.67,7.09,28,40,2,8,0.071428571,0.2,5,4,17,2,0.071428571
415,PTB7-Th,S=C(N(C/1=O)CC(F)(F)F)SC1=C/C2=CC=C(C3=CC4=C(C5=C(C=C6C(C(C7=CC=C(CCCCCC)C=C7)(C8=C6SC(C9=CC=C(C%10=NSN=C%109)/C=C%11C(N(C(S/%11)=S)CC(F)(F)F)=O)=C8)C%12=CC=C(CCCCCC)C=C%12)=C5)C4(C%13=CC=C(CCCCCC)C=C%13)C%14=CC=C(CCCCCC)C=C%14)S3)C%15=NSN=C2%15,0.89,14.74,59.16,7.75,28,28,2,7,0.071428571,0.25,5,3,15,2,0.071428571
415,PTB7-Th,S=C(N(C/1=O)COC)SC1=C/C2=CC=C(C3=CC4=C(C5=C(C=C6C(C(C7=CC=C(CCCCCC)C=C7)(C8=C6SC(C9=CC=C(C%10=NSN=C%109)/C=C%11C(N(C(S/%11)=S)COC)=O)=C8)C%12=CC=C(CCCCCC)C=C%12)=C5)C4(C%13=CC=C(CCCCCC)C=C%13)C%14=CC=C(CCCCCC)C=C%14)S3)C%15=NSN=C2%15,1.02,13.75,60.81,8.57,28,29,2,8,0.071428571,0.275862069,5,3,15,2,0.071428571
415,PTB7-Th,S=C(N(C/1=O)CC)SC1=C/C2=CC=C(C3=CC4=C(C5=C(C=C6C(C(C7=CC=C(CCCCCC)C=C7)(C8=C6SC(C9=CC=C(C%10=NSN=C%109)/C=C%11C(N(C(S/%11)=S)CC)=O)=C8)C%12=CC=C(CCCCCC)C=C%12)=C5)C4(C%13=CC=C(CCCCCC)C=C%13)C%14=CC=C(CCCCCC)C=C%14)S3)C%15=NSN=C2%15,1.04,13.75,62.76,8.96,28,28,2,7,0.071428571,0.25,5,3,15,2,0.071428571
419,PTB7-Th,O=C1C2=C(C=CC=C2)C(/C1=C/C(S3)=CC(CCCCCC)=C3C4=CC5=C(S4)C6=C(C=C(C7=C(CCCCCC)C=C(/C=C8/C(C(C=CC=C9)=C9C8=O)=C(C#N)/C#N)S7)S6)C5(CC(CC)CCCC)CC(CC)CCCC)=C(C#N)\C#N,0.838,14.81,46.4,5.76,31,22,4,3,0.129032258,0.136363636,5,2,9,4,0.129032258
419,PTB7-Th,O=C(C(C=CC=C1)=C1C/2=C(C#N)/C#N)C2=C/C(S3)=CC4=C3C(C5(C6=CC=C(CCCCCC)C=C6)C7=CC=C(CCCCCC)C=C7)=C(S4)C8=C5C=C(C(SC9=C%10SC(/C=C%11C(C(C=CC=C%12)=C%12C\%11=C(C#N)\C#N)=O)=C9)=C%10C%13(C%14=CC=C(CCCCCC)C=C%14)C%15=CC=C(CCCCCC)C=C%15)C%13=C8,0.819,16.28,50.1,6.67,34,22,4,3,0.117647059,0.136363636,7,2,15,4,0.117647059
424,J11,O=C1C2=CSC=C2C(/C1=C/C(S3)=CC4=C3C(N5CC(CCCC)CC)=C(S4)C6=C5C(N(CC(CCCC)CC)C7=C8SC9=C7SC(/C=C%10C(C%11=CSC=C%11C\%10=C(C#N)/C#N)=O)=C9)=C8C%12=NSN=C%126)=C(C#N)\C#N,0.92,19.76,62.57,11.37,33,19,9,4,0.272727273,0.210526316,8,2,12,5,0.151515152
424,J11,O=C1C2=CSC=C2C(/C1=C/C(S3)=CC4=C3C(N5CC(CCCC)CC)=C(S4)C6=C5C(N(CC(CCCC)CC)C7=C8SC9=C7SC(/C=C%10C(C%11=CSC=C%11C\%10=C(C#N)/C#N)=O)=C9)=C8C%12=NSN=C%126)=C(C#N)\C#N,0.89,21.21,71.55,13.46,33,19,9,4,0.272727273,0.210526316,8,2,12,5,0.151515152
428,P3HT,CCN(C/1=O)/C(SC1=C/C2=C(SC(C(OCC)=O)=C3)C3=C(C4=NSN=C42)C(S5)=CC6=C5C7=C(C6(CCCCCCCC)CCCCCCCC)C=C8C(C(CCCCCCCC)(CCCCCCCC)C9=C8SC(C%10=C%11C(SC(C(OCC)=O)=C%11)=C(/C=C%12S/C(N(CC)C\%12=O)=C(C#N)\C#N)C%13=NSN=C%10%13)=C9)=C7)=C(C#N)/C#N,0.48,10.54,56,2.8,28,44,2,11,0.071428571,0.25,5,4,13,2,0.071428571
428,P3HT,CCN(C/1=O)/C(SC1=C/C2=C(SC(C(OCC)=O)=C3)C3=C(C4=NN(CC(CC)CCCC)N=C42)C(S5)=CC6=C5C7=C(C6(CCCCCCCC)CCCCCCCC)C=C8C(C(CCCCCCCC)(CCCCCCCC)C9=C8SC(C%10=C%11C(SC(C(OCC)=O)=C%11)=C(/C=C%12S/C(N(CC)C\%12=O)=C(C#N)\C#N)C%13=NN(CC(CC)CCCC)N=C%10%13)=C9)=C7)=C(C#N)/C#N,0.71,13.96,63,6.24,28,48,2,11,0.071428571,0.229166667,5,4,13,2,0.071428571
439,PM6,O=C1C2=C(C=CC=C2)C(/C1=C/C3=CC([Se]4)=C(S3)C5=C4C6=CC(C(C7=CC=C(CCCCCC)C=C7)(C8=CC=C(CCCCCC)C=C8)C9=C%10[Se]C%11=C9SC(/C=C%12/C(C(C=CC=C%13)=C%13C%12=O)=C(C#N)\C#N)=C%11)=C%10C=C6C5(C%14=CC=C(CCCCCC)C=C%14)C%15=CC=C(CCCCCC)C=C%15)=C(C#N)/C#N,0.96,14.21,43,5.8,34,22,4,3,0.117647059,0.136363636,7,2,15,2,0.058823529
439,PM6,O=C1C2=C(C=CC=C2)C(/C1=C/C3=CC([Se]4)=C(S3)C5=C4C6=CC(C(C7=CC=C(CCCCCC)C=C7)(C8=CC=C(CCCCCC)C=C8)C9=C%10[Se]C%11=C9SC(/C=C%12/C(C(C=CC=C%13)=C%13C%12=O)=C(C#N)\C#N)=C%11)=C%10C=C6C5(C%14=CC=C(CCCCCC)C=C%14)C%15=CC=C(CCCCCC)C=C%15)=C(C#N)/C#N,0.95,15.45,51,7.46,34,22,4,3,0.117647059,0.136363636,7,2,15,2,0.058823529
439,PM6,O=C1C2=C(C=C(Cl)C(Cl)=C2)C(/C1=C/C3=CC([Se]4)=C(S3)C5=C4C6=CC(C(C7=CC=C(CCCCCC)C=C7)(C8=CC=C(CCCCCC)C=C8)C9=C%10[Se]C%11=C9SC(/C=C%12/C(C(C=C(Cl)C(Cl)=C%13)=C%13C%12=O)=C(C#N)\C#N)=C%11)=C%10C=C6C5(C%14=CC=C(CCCCCC)C=C%14)C%15=CC=C(CCCCCC)C=C%15)=C(C#N)/C#N,0.85,20.23,62,10.69,34,22,4,5,0.117647059,0.227272727,7,2,15,2,0.058823529
439,PM6,O=C1C2=C(C=C(Cl)C(Cl)=C2)C(/C1=C/C3=CC([Se]4)=C(S3)C5=C4C6=CC(C(C7=CC=C(CCCCCC)C=C7)(C8=CC=C(CCCCCC)C=C8)C9=C%10[Se]C%11=C9SC(/C=C%12/C(C(C=C(Cl)C(Cl)=C%13)=C%13C%12=O)=C(C#N)\C#N)=C%11)=C%10C=C6C5(C%14=CC=C(CCCCCC)C=C%14)C%15=CC=C(CCCCCC)C=C%15)=C(C#N)/C#N,0.78,22.92,75,13.32,34,22,4,5,0.117647059,0.227272727,7,2,15,2,0.058823529
440,SBDT-BDD,O=C1C2=C(C=CC=C2)C(/C1=C/C3=CC(C4(C5=CC=C(CCCCCC)C=C5)C6=CC=C(CCCCCC)C=C6)=C(S3)C7=C4C=C(C(SC(/C=C8/C(C(C=CC=C9)=C9C8=O)=C(C#N)\C#N)=C%10)=C%10C%11(C%12=CC=C(CCCCCC)C=C%12)C%13=CC=C(CCCCCC)C=C%13)C%11=C7)=C(C#N)/C#N,0.98,11.48,42.7,4.8,28,22,2,3,0.071428571,0.136363636,5,2,13,2,0.071428571
440,SBDT-BDD,O=C1C2=C(C=CC=C2)C(/C1=C/C3=CC(C4(C5=CC=C(CCCCCC)C=C5)C6=CC=C(CCCCCC)C=C6)=C(S3)C7=C4C=C(C(SC(/C=C8/C(C(C=CC=C9)=C9C8=O)=C(C#N)\C#N)=C%10)=C%10C%11(C%12=CC=C(CCCCCC)C=C%12)C%13=CC=C(CCCCCC)C=C%13)C%11=C7)=C(C#N)/C#N,0.97,15.15,62.5,9.2,28,22,2,3,0.071428571,0.136363636,5,2,13,2,0.071428571
441,PBDB-TF,FC1=CC(C2=CC3=C(C4=C(C3(CC(CCCC)CC)CC(CCCC)CC)C=C(S4)/C=C5C(C6=C(C\5=C(C#N)/C#N)C=C(F)C(F)=C6)=O)S2)=C(C=C1C7=CC8=C(C9=C(C8(CC(CCCC)CC)CC(CCCC)CC)C=C(S9)/C=C%10C(C%11=C(C\%10=C(C#N)/C#N)C=C(F)C(F)=C%11)=O)S7)F,0.89,17.24,70.98,10.9,42,22,6,5,0.142857143,0.227272727,7,2,11,4,0.095238095
441,PBDB-TF,FC1=CC(C2=CC3=C(S2)C4=C(C=C(/C=C5C(C(C=C(Cl)C(Cl)=C6)=C6C\5=C(C#N)\C#N)=O)S4)C3(CC(CC)CCCC)CC(CC)CCCC)=C(F)C=C1C7=CC8=C(S7)C9=C(C=C(/C=C%10C(C(C=C(Cl)C(Cl)=C%11)=C%11C\%10=C(C#N)\C#N)=O)S9)C8(CC(CC)CCCC)CC(CC)CCCC.C,0.88,17.54,72.69,11.48,42,22,6,5,0.142857143,0.227272727,7,2,11,4,0.095238095
451,PBDB-T,O=C(C(C=CC=C1)=C1C/2=C(C#N)/C#N)C2=C/C(S3)=CC4=C3C(C5(C6=CC=C(CCCCCC)C=C6)C7=CC=C(CCCCCC)C=C7)=C(S4)C8=C5C=C(C(SC9=C%10SC(/C=C%11C(C(C=CC=C%12)=C%12C\%11=C(C#N)\C#N)=O)=C9)=C%10C%13(C%14=CC=C(CCCCCC)C=C%14)C%15=CC=C(CCCCCC)C=C%15)C%13=C8,0.9,15.55,72.58,10.03,34,22,4,3,0.117647059,0.136363636,7,2,15,4,0.117647059
451,PBDB-T,O=C(C(C=CC=C1)=C1C/2=C(C#N)/C#N)C2=C/C(S3)=CC4=C3C(C5(C6=CC=C(CCCCCC)C=C6)C7=CC=C(CCCCCC)C=C7)=C(S4)C8=C5C=C(C(SC9=C%10SC(/C=C%11C(C(C=CC=C%12)=C%12C\%11=C(C#N)\C#N)=O)=C9)=C%10C%13(C%14=CC=C(CCCCCC)C=C%14)C%15=CC=C(CCCCCC)C=C%15)C%13=C8,0.89,16.59,71.7,10.6,34,22,4,3,0.117647059,0.136363636,7,2,15,4,0.117647059
451,PBDB-T,O=C(C(C=CC=C1)=C1C/2=C(C#N)/C#N)C2=C/C(S3)=CC4=C3C(C5(C6=CC=C(CCCCCC)C=C6)C7=CC=C(CCCCCC)C=C7)=C(S4)C8=C5C=C(C(SC9=C%10SC(/C=C%11C(C(C=CC=C%12)=C%12C\%11=C(C#N)\C#N)=O)=C9)=C%10C%13(C%14=CC=C(CCCCCC)C=C%14)C%15=CC=C(CCCCCC)C=C%15)C%13=C8,0.9,16.35,72.63,10.73,34,22,4,3,0.117647059,0.136363636,7,2,15,4,0.117647059
451,PBDB-T,O=C(C(C=CC=C1)=C1C/2=C(C#N)/C#N)C2=C/C(S3)=CC4=C3C(C5(C6=CC=C(CCCCCC)C=C6)C7=CC=C(CCCCCC)C=C7)=C(S4)C8=C5C=C(C(SC9=C%10SC(/C=C%11C(C(C=CC=C%12)=C%12C\%11=C(C#N)\C#N)=O)=C9)=C%10C%13(C%14=CC=C(CCCCCC)C=C%14)C%15=CC=C(CCCCCC)C=C%15)C%13=C8,0.89,16.76,72.89,10.9,34,22,4,3,0.117647059,0.136363636,7,2,15,4,0.117647059
456,P(T-TPPDT),O=C(C(C=CC=C1)=C1C/2=C(C#N)/C#N)C2=C/C(S3)=CC4=C3C(C5(C6=CC=C(CCCCCC)C=C6)C7=CC=C(CCCCCC)C=C7)=C(S4)C8=C5C=C(C(SC9=C%10SC(/C=C%11C(C(C=CC=C%12)=C%12C\%11=C(C#N)\C#N)=O)=C9)=C%10C%13(C%14=CC=C(CCCCCC)C=C%14)C%15=CC=C(CCCCCC)C=C%15)C%13=C8,0.907,11.13,52.7,5.32,34,22,4,3,0.117647059,0.136363636,7,2,15,4,0.117647059
456,P(Tt-TPPDT),O=C(C(C=CC=C1)=C1C/2=C(C#N)/C#N)C2=C/C(S3)=CC4=C3C(C5(C6=CC=C(CCCCCC)C=C6)C7=CC=C(CCCCCC)C=C7)=C(S4)C8=C5C=C(C(SC9=C%10SC(/C=C%11C(C(C=CC=C%12)=C%12C\%11=C(C#N)\C#N)=O)=C9)=C%10C%13(C%14=CC=C(CCCCCC)C=C%14)C%15=CC=C(CCCCCC)C=C%15)C%13=C8,0.874,13.4,54.2,6.35,34,22,4,3,0.117647059,0.136363636,7,2,15,4,0.117647059
468,J61,O=C1/C(C2=CC=C(C3=C(OCC(CCCCCC)CCCC)C=C(/C=C4/C(C(C=CC=C5)=C5C4=O)=C(C#N)\C#N)S3)C=C2N1CC(CCCCCC)CCCC)=C6C7=CC=C(C8=C(OCC(CCCCCC)CCCC)C=C(/C=C9/C(C(C=CC=C%10)=C%10C9=O)=C(C#N)\C#N)S8)C=C7N(CC(CCCCCC)CCCC)C\6=O,0.78,10.56,51,4.2,30,22,4,3,0.133333333,0.136363636,4,2,10,0,0
475,PBDB-T2Cl,O=C1C2=C(C=CC=C2)C(/C1=C/C3=CC(C4(C5=CC=C(CCCCCC)C=C5)C6=CC=C(CCCCCC)C=C6)=C(S3)C7=C4C=C(C(SC(/C=C8/C(C(C=CC=C9)=C9C8=O)=C(C#N)\C#N)=C%10)=C%10C%11(C%12=CC=C(CCCCCC)C=C%12)C%13=CC=C(CCCCCC)C=C%13)C%11=C7)=C(C#N)/C#N,0.98,10.32,45.3,4.57,28,22,2,3,0.071428571,0.136363636,5,2,13,2,0.071428571
475,PBDB-T2Cl,O=C1C2=C(C=C(F)C(F)=C2)C(/C1=C/C3=CC(C4(C5=CC=C(CCCCCC)C=C5)C6=CC=C(CCCCCC)C=C6)=C(S3)C7=C4C=C(C(SC(/C=C8/C(C(C=C(F)C(F)=C9)=C9C8=O)=C(C#N)\C#N)=C%10)=C%10C%11(C%12=CC=C(CCCCCC)C=C%12)C%13=CC=C(CCCCCC)C=C%13)C%11=C7)=C(C#N)/C#N,0.88,13,61.91,7.1,28,22,2,5,0.071428571,0.227272727,5,2,13,2,0.071428571
475,PBDB-T2Cl,O=C1C2=C(C(/C1=C/C3=CC(C4(C5=CC=C(C=C5)CCCCCC)C6=CC=C(C=C6)CCCCCC)=C(C7=C4C=C(C8=C7)C9=C(C8(C%10=CC=C(C=C%10)CCCCCC)C%11=CC=C(C=C%11)CCCCCC)C=C(/C=C%12/C(C%13=C(C%12=O)C=C(Cl)C(Cl)=C%13)=C(C#N)\C#N)S9)S3)=C(C#N)/C#N)C=C(C(Cl)=C2)Cl,0.83,16.21,68.69,9.24,28,22,2,5,0.071428571,0.227272727,5,2,13,2,0.071428571
491,PTB7-Th,O=C1C2=C(C=CC=C2)C(/C1=C/C3=CC(C4(C5=CC=C(CCCCCC)C=C5)C6=CC=C(CCCCCC)C=C6)=C(S3)C7=C4C8=C(S7)C(OCC(CC)CCCC)=C9C(SC%10=C9C(C%11=CC=C(CCCCCC)C=C%11)(C%12=CC=C(CCCCCC)C=C%12)C%13=C%10SC(/C=C%14/C(C(C=CC=C%15)=C%15C%14=O)=C(C#N)\C#N)=C%13)=C8OCC(CCCC)CC)=C(C#N)/C#N,0.8,15.71,61.77,7.78,34,22,4,3,0.117647059,0.136363636,7,2,15,4,0.117647059
491,J51:PTB7-Th(0.2:0.5),O=C1C2=C(C=CC=C2)C(/C1=C/C3=CC(C4(C5=CC=C(CCCCCC)C=C5)C6=CC=C(CCCCCC)C=C6)=C(S3)C7=C4C8=C(S7)C(OCC(CC)CCCC)=C9C(SC%10=C9C(C%11=CC=C(CCCCCC)C=C%11)(C%12=CC=C(CCCCCC)C=C%12)C%13=C%10SC(/C=C%14/C(C(C=CC=C%15)=C%15C%14=O)=C(C#N)\C#N)=C%13)=C8OCC(CCCC)CC)=C(C#N)/C#N,0.8,16.56,64.58,8.55,34,22,4,3,0.117647059,0.136363636,7,2,15,4,0.117647059
491,J51:PTB7-Th(0.4:0.3),O=C1C2=C(C=CC=C2)C(/C1=C/C3=CC(C4(C5=CC=C(CCCCCC)C=C5)C6=CC=C(CCCCCC)C=C6)=C(S3)C7=C4C8=C(S7)C(OCC(CC)CCCC)=C9C(SC%10=C9C(C%11=CC=C(CCCCCC)C=C%11)(C%12=CC=C(CCCCCC)C=C%12)C%13=C%10SC(/C=C%14/C(C(C=CC=C%15)=C%15C%14=O)=C(C#N)\C#N)=C%13)=C8OCC(CCCC)CC)=C(C#N)/C#N,0.8,18.02,66.19,9.42,34,22,4,3,0.117647059,0.136363636,7,2,15,4,0.117647059
491,J51,O=C1C2=C(C=CC=C2)C(/C1=C/C3=CC(C4(C5=CC=C(CCCCCC)C=C5)C6=CC=C(CCCCCC)C=C6)=C(S3)C7=C4C8=C(S7)C(OCC(CC)CCCC)=C9C(SC%10=C9C(C%11=CC=C(CCCCCC)C=C%11)(C%12=CC=C(CCCCCC)C=C%12)C%13=C%10SC(/C=C%14/C(C(C=CC=C%15)=C%15C%14=O)=C(C#N)\C#N)=C%13)=C8OCC(CCCC)CC)=C(C#N)/C#N,0.8,17.76,66.06,9.43,34,22,4,3,0.117647059,0.136363636,7,2,15,4,0.117647059
491,J51:PTB7-Th(0.6:0.1),O=C1C2=C(C=CC=C2)C(/C1=C/C3=CC(C4(C5=CC=C(CCCCCC)C=C5)C6=CC=C(CCCCCC)C=C6)=C(S3)C7=C4C8=C(S7)C(OCC(CC)CCCC)=C9C(SC%10=C9C(C%11=CC=C(CCCCCC)C=C%11)(C%12=CC=C(CCCCCC)C=C%12)C%13=C%10SC(/C=C%14/C(C(C=CC=C%15)=C%15C%14=O)=C(C#N)\C#N)=C%13)=C8OCC(CCCC)CC)=C(C#N)/C#N,0.79,18.8,66.66,9.88,34,22,4,3,0.117647059,0.136363636,7,2,15,4,0.117647059
491,J51:PTB7-Th(0.5:0.2),O=C1C2=C(C=CC=C2)C(/C1=C/C3=CC(C4(C5=CC=C(CCCCCC)C=C5)C6=CC=C(CCCCCC)C=C6)=C(S3)C7=C4C8=C(S7)C(OCC(CC)CCCC)=C9C(SC%10=C9C(C%11=CC=C(CCCCCC)C=C%11)(C%12=CC=C(CCCCCC)C=C%12)C%13=C%10SC(/C=C%14/C(C(C=CC=C%15)=C%15C%14=O)=C(C#N)\C#N)=C%13)=C8OCC(CCCC)CC)=C(C#N)/C#N,0.79,19.55,67.17,10.32,34,22,4,3,0.117647059,0.136363636,7,2,15,4,0.117647059
493,PTB7-Th,CCN(/C(S/1)=C(C#N)/C#N)C(C1=C\C2=CC=C(C3=NSN=C32)C4=CC5=C(S4)C6=C(C=C(C7=CC=C(/C=C8S/C(N(CC)C\8=O)=C(C#N)/C#N)C9=NSN=C97)S6)C5)=O,0.77,8.56,50.26,3.32,17,32,2,8,0.117647059,0.25,3,3,9,2,0.117647059
493,PTB7-Th,CCN(/C(S/1)=C(C#N)/C#N)C(C1=C\C2=CC=C(C3=NSN=C32)C4=CC5=C(S4)C6=C(C=C(C7=CC=C(/C=C8S/C(N(CC)C\8=O)=C(C#N)/C#N)C9=NSN=C97)S6)C5)=O,0.77,7.75,56.33,3.35,17,32,2,8,0.117647059,0.25,3,3,9,2,0.117647059
493,PTB7-Th,S=C(S/1)N(CC)C(C1=C\C2=CC=C(C3=NSN=C32)C4=CC5=C(S4)C6=C(C=C(C7=CC=C(/C=C8SC(N(CC)C\8=O)=S)C9=NSN=C97)S6)C5)=O,0.87,15,50.97,6.63,17,28,2,7,0.117647059,0.25,3,3,9,2,0.117647059
493,PTB7-Th,S=C(S/1)N(CC)C(C1=C\C2=CC=C(C3=NSN=C32)C4=CC5=C(S4)C6=C(C=C(C7=CC=C(/C=C8SC(N(CC)C\8=O)=S)C9=NSN=C97)S6)C5)=O,0.92,15.62,53.55,7.65,17,28,2,7,0.117647059,0.25,3,3,9,2,0.117647059
493,PTB7-Th,S=C(S/1)N(CC)C(C1=C\C2=CC=C(C3=NSN=C32)C4=CC5=C(S4)C6=C(C=C(C7=CC=C(/C=C8SC(N(CC)C\8=O)=S)C9=NSN=C97)S6)C5)=O,0.88,16.3,54.43,7.82,17,28,2,7,0.117647059,0.25,3,3,9,2,0.117647059
493,PTB7-Th,S=C(S/1)N(CC)C(C1=C\C2=CC=C(C3=NSN=C32)C4=CC5=C(S4)C6=C(C=C(C7=CC=C(/C=C8SC(N(CC)C\8=O)=S)C9=NSN=C97)S6)C5)=O,0.92,15.91,55.83,8.16,17,28,2,7,0.117647059,0.25,3,3,9,2,0.117647059
498,J71,O=C1C2=C(C=CC=C2)C(/C1=C/C3=CC(C4(C5=CC=C(CCCCCC)C=C5)C6=CC=C(CCCCCC)C=C6)=C(S3)C7=C4C8=C(S7)C=C9C(SC%10=C9C(C%11=CC=C(CCCCCC)C=C%11)(C%12=CC=C(CCCCCC)C=C%12)C%13=C%10SC(/C=C%14/C(C(C=CC=C%15)=C%15C%14=O)=C(C#N)\C#N)=C%13)=C8)=C(C#N)/C#N,0.92,17.3,65.5,10.5,34,22,4,3,0.117647059,0.136363636,7,2,15,4,0.117647059
498,J71,O=C1C2=C(C=CC=C2)C(/C1=C/C3=CC(C4(C5=CC=C(CCCCCC)C=C5)C6=CC=C(CCCCCC)C=C6)=C(S3)C7=C4C8=C(S7)C(CCCCCC)=C9C(SC%10=C9C(C%11=CC=C(CCCCCC)C=C%11)(C%12=CC=C(CCCCCC)C=C%12)C%13=C%10SC(/C=C%14/C(C(C=CC=C%15)=C%15C%14=O)=C(C#N)\C#N)=C%13)=C8CCCCCC)=C(C#N)/C#N,0.92,18.06,66.07,11.02,34,22,4,3,0.117647059,0.136363636,7,2,15,4,0.117647059
498,J71,O=C1C2=C(C=CC=C2)C(/C1=C/C3=CC(C4(C5=CC=C(CCCCCC)C=C5)C6=CC=C(CCCCCC)C=C6)=C(S3)C7=C4C8=C(S7)C(SCCCCCC)=C9C(SC%10=C9C(C%11=CC=C(CCCCCC)C=C%11)(C%12=CC=C(CCCCCC)C=C%12)C%13=C%10SC(/C=C%14/C(C(C=CC=C%15)=C%15C%14=O)=C(C#N)\C#N)=C%13)=C8SCCCCCC)=C(C#N)/C#N,0.89,17.78,71.3,11.28,34,22,4,3,0.117647059,0.136363636,7,2,15,4,0.117647059
503,PDTH-TZNT,O=C(C(C=C(C)C=C1)=C1C/2=C(C#N)/C#N)C2=C/C(S3)=CC4=C3C(C5(C6=CC=C(CCCCCC)C=C6)C7=CC=C(CCCCCC)C=C7)=C(S4)C8=C5C=C(C(SC9=C%10SC(/C=C%11C(C(C=C(C)C=C%12)=C%12C\%11=C(C#N)\C#N)=O)=C9)=C%10C%13(C%14=CC=C(CCCCCC)C=C%14)C%15=CC=C(CCCCCC)C=C%15)C%13=C8,0.75,10.15,58.1,4.42,34,25,4,3,0.117647059,0.12,7,2,15,4,0.117647059
503,PDTF-TZNT,O=C(C(C=C(C)C=C1)=C1C/2=C(C#N)/C#N)C2=C/C(S3)=CC4=C3C(C5(C6=CC=C(CCCCCC)C=C6)C7=CC=C(CCCCCC)C=C7)=C(S4)C8=C5C=C(C(SC9=C%10SC(/C=C%11C(C(C=C(C)C=C%12)=C%12C\%11=C(C#N)\C#N)=O)=C9)=C%10C%13(C%14=CC=C(CCCCCC)C=C%14)C%15=CC=C(CCCCCC)C=C%15)C%13=C8,0.8,17.33,72.5,10.05,34,25,4,3,0.117647059,0.12,7,2,15,4,0.117647059
511,PBDB-T,FC1=C(C2=CC3=C(S2)C4=C(C=C(C=C5C(C(C=CC=C6)=C6/C5=C(C#N)\C#N)=O)S4)C3(CC(CC)CCCC)CC(CC)CCCC)C=C(F)C(C7=CC8=C(S7)C9=C(C=C(/C=C%10C(C(C=CC=C%11)=C%11C\%10=C(C#N)/C#N)=O)S9)C8(CC(CC)CCCC)CC(CC)CCCC)=C1,0.9,14.36,44.98,5.94,42,22,6,3,0.142857143,0.136363636,7,2,11,4,0.095238095
511,PBDB-T,FC1=CC(C2=CC3=C(C4=C(C3(CC(CCCC)CC)CC(CCCC)CC)C=C(S4)/C=C5C(C6=C(C\5=C(C#N)/C#N)C=CC=C6)=O)S2)=C(C=C1C7=CC8=C(C9=C(C8(CC(CCCC)CC)CC(CCCC)CC)C=C(S9)/C=C%10C(C%11=C(C\%10=C(C#N)/C#N)C=CC=C%11)=O)S7)F,0.91,15.66,72.07,10.14,42,22,6,3,0.142857143,0.136363636,7,2,11,4,0.095238095
511,PBDB-T,FC1=C(C2=CC3=C(S2)C4=C(C=C(C=C5C(C(C=CC=C6)=C6/C5=C(C#N)\C#N)=O)S4)C3(CC(CC)CCCC)CC(CC)CCCC)C=C(F)C(C7=CC8=C(S7)C9=C(C=C(/C=C%10C(C(C=CC=C%11)=C%11C\%10=C(C#N)/C#N)=O)S9)C8(CC(CC)CCCC)CC(CC)CCCC)=C1,0.87,17.63,69.91,10.85,42,22,6,3,0.142857143,0.136363636,7,2,11,4,0.095238095
511,PBDB-T,FC1=C(C2=CC3=C(S2)C4=C(C=C(C=C5C(C(C=CC=C6)=C6/C5=C(C#N)\C#N)=O)S4)C3(CC(CC)CCCC)CC(CC)CCCC)C=C(F)C(C7=CC8=C(S7)C9=C(C=C(/C=C%10C(C(C=CC=C%11)=C%11C\%10=C(C#N)/C#N)=O)S9)C8(CC(CC)CCCC)CC(CC)CCCC)=C1,0.86,18.16,72.62,11.63,42,22,6,3,0.142857143,0.136363636,7,2,11,4,0.095238095
517,PBDB-T,O=C(/C(C(N1CC)=O)=C\C2=CC3=C(S2)C4=CC5=C(C(SC(/C=C6C(N(CC)C(N(CC)C/6=O)=S)=O)=C7)=C7C5(C8=CC=C(CCCCCC)C=C8)C9=CC=C(CCCCCC)C=C9)C=C4C3(C%10=CC=C(CCCCCC)C=C%10)C%11=CC=C(CCCCCC)C=C%11)N(CC)C1=S,1.05,11.8,59.8,7.38,28,26,2,5,0.071428571,0.192307692,5,1,11,2,0.071428571
517,PBDB-T,O=C(C(C=CC=C1)=C1C/2=C(C#N)/C#N)C2=C/C(S3)=CC4=C3C(C5(C6=CC=C(CCCCCC)C=C6)C7=CC=C(CCCCCC)C=C7)=C(S4)C8=C5C=C(C(SC9=C%10SC(/C=C%11C(C(C=CC=C%12)=C%12C\%11=C(C#N)\C#N)=O)=C9)=C%10C%13(C%14=CC=C(CCCCCC)C=C%14)C%15=CC=C(CCCCCC)C=C%15)C%13=C8,0.9,16.8,69.3,10.5,34,22,4,3,0.117647059,0.136363636,7,2,15,4,0.117647059
530,PBDB-T-2F,O=C(C/1=C\C2=CC3=C(C(C4(C5=CC=C(C=C5)CCCCCC)C6=CC=C(C=C6)CCCCCC)=C(C7=C4C=C(C8=C7)C9=C(C8(C%10=CC=C(C=C%10)CCCCCC)C%11=CC=C(C=C%11)CCCCCC)C(SC(/C=C%12C(C%13=C(C\%12=C(C#N)/C#N)C=C(Cl)C(Cl)=C%13)=O)=C%14)=C%14S9)S3)S2)C%15=C(C1=C(C#N)/C#N)C=C(Cl)C(Cl)=C%15,0.78,22.25,73,12.67,34,22,4,5,0.117647059,0.227272727,7,2,15,4,0.117647059
530,PBDB-T-2Cl,O=C(C/1=C\C2=CC3=C(C(C4(C5=CC=C(C=C5)CCCCCC)C6=CC=C(C=C6)CCCCCC)=C(C7=C4C=C(C8=C7)C9=C(C8(C%10=CC=C(C=C%10)CCCCCC)C%11=CC=C(C=C%11)CCCCCC)C(SC(/C=C%12C(C%13=C(C\%12=C(C#N)/C#N)C=C(Cl)C(Cl)=C%13)=O)=C%14)=C%14S9)S3)S2)C%15=C(C1=C(C#N)/C#N)C=C(Cl)C(Cl)=C%15,0.81,22.01,74,13.37,34,22,4,5,0.117647059,0.227272727,7,2,15,4,0.117647059
530,PBDB-T-2F,O=C(C(C=C(F)C(F)=C1)=C1C/2=C(C#N)/C#N)C2=C/C(S3)=CC4=C3C(C5(C6=CC=C(CCCCCC)C=C6)C7=CC=C(CCCCCC)C=C7)=C(S4)C8=C5C=C(C(SC9=C%10SC(/C=C%11C(C(C=C(F)C(F)=C%12)=C%12C\%11=C(C#N)\C#N)=O)=C9)=C%10C%13(C%14=CC=C(CCCCCC)C=C%14)C%15=CC=C(CCCCCC)C=C%15)C%13=C8,0.86,20.8,76,13.59,34,22,4,5,0.117647059,0.227272727,7,2,15,4,0.117647059
530,PBDB-T-2Cl,O=C(C(C=C(F)C(F)=C1)=C1C/2=C(C#N)/C#N)C2=C/C(S3)=CC4=C3C(C5(C6=CC=C(CCCCCC)C=C6)C7=CC=C(CCCCCC)C=C7)=C(S4)C8=C5C=C(C(SC9=C%10SC(/C=C%11C(C(C=C(F)C(F)=C%12)=C%12C\%11=C(C#N)\C#N)=O)=C9)=C%10C%13(C%14=CC=C(CCCCCC)C=C%14)C%15=CC=C(CCCCCC)C=C%15)C%13=C8,0.89,20.58,78,14.29,34,22,4,5,0.117647059,0.227272727,7,2,15,4,0.117647059
531,PBDB-T-SF,O=C1C2=C(C=CC=C2)C(/C1=C/C3=CC(C4(C5=CC=C(CCCCCC)C=C5)C6=CC=C(CCCCCC)C=C6)=C(S3)C7=C4C8=C(S7)C(CCCCCCCC)=C9C(SC%10=C9C(C%11=CC=C(CCCCCC)C=C%11)(C%12=CC=C(CCCCCC)C=C%12)C%13=C%10SC(/C=C%14/C(C(C=CC=C%15)=C%15C%14=O)=C(C#N)/C#N)=C%13)=C8CCCCCCCC)=C(C#N)\C#N,0.885,20.81,70.9,13.1,34,22,4,3,0.117647059,0.136363636,7,2,15,4,0.117647059
531,PBDB-T-SF,O=C1C2=C(C=CC=C2)C(/C1=C/C3=CC(C4(C5=CC=C(CCCCCC)C=C5)C6=CC=C(CCCCCC)C=C6)=C(S3)C7=C4C8=C(S7)C(CCCCCCCC)=C9C(SC%10=C9C(C%11=CC=C(CCCCCC)C=C%11)(C%12=CC=C(CCCCCC)C=C%12)C%13=C%10SC(/C=C%14/C(C(C=CC=C%15)=C%15C%14=O)=C(C#N)/C#N)=C%13)=C8CCCCCCCC)=C(C#N)\C#N,0.851,22.35,74.3,14.1,34,22,4,3,0.117647059,0.136363636,7,2,15,4,0.117647059
532,PBDB-T,S=C(N(CC)C/1=O)N(CC)C(C1=C/C(S2)=CC3=C2C4=CC(C(C5=CC=C(CCCCCC)C=C5)(C6=CC=C(CCCCCC)C=C6)C7=C8SC(/C=C9C(N(CC)C(N(CC)C\9=O)=S)=O)=C7)=C8C=C4C3(C%10=CC=C(CCCCCC)C=C%10)C%11=CC=C(CCCCCC)C=C%11)=O,1.03,9.6,47,4.7,28,26,2,5,0.071428571,0.192307692,5,1,11,2,0.071428571
532,PBDB-T,O=C(N(CC)C(N(CC)C/1=O)=S)C1=C\C2=CC(S3)=C(S2)C4=C3C5=CC(C(C6=CC=C(CCCCCC)C=C6)(C7=CC=C(CCCCCC)C=C7)C8=C9SC%10=C8SC(/C=C%11C(N(CC)C(N(CC)C/%11=O)=S)=O)=C%10)=C9C=C5C4(C%12=CC=C(CCCCCC)C=C%12)C%13=CC=C(CCCCCC)C=C%13,1.01,10.3,52,5.5,34,26,4,5,0.117647059,0.192307692,7,1,13,4,0.117647059
532,PBDB-T,S=C(N(CC)C/1=O)N(CC)C(C1=C/C(S2)=CC3=C2C4=CC(C(C5=CC=C(CCCCCC)C=C5)(C6=CC=C(CCCCCC)C=C6)C7=C8SC(/C=C9C(N(CC)C(N(CC)C\9=O)=S)=O)=C7)=C8C=C4C3(C%10=CC=C(CCCCCC)C=C%10)C%11=CC=C(CCCCCC)C=C%11)=O,1,11.2,57,6.7,28,26,2,5,0.071428571,0.192307692,5,1,11,2,0.071428571
532,PBDB-T,O=C(N(CC)C(N(CC)C/1=O)=S)C1=C\C2=CC(S3)=C(S2)C4=C3C5=CC(C(C6=CC=C(CCCCCC)C=C6)(C7=CC=C(CCCCCC)C=C7)C8=C9SC%10=C8SC(/C=C%11C(N(CC)C(N(CC)C/%11=O)=S)=O)=C%10)=C9C=C5C4(C%12=CC=C(CCCCCC)C=C%12)C%13=CC=C(CCCCCC)C=C%13,1.03,11.6,61,7.5,34,26,4,5,0.117647059,0.192307692,7,1,13,4,0.117647059
546,PTB7-Th,O=C1C(C2=C(C3=CC=C(C4=C5C6=C(C7=CC=C6C(C=CC=C8)=C8S5)C(C(N(C(CC)CC)C7=O)=O)=C4)S3)N1CCCCCCCC)=C(C9=CC=C(C%10=C%11C%12=C(C%13=CC=C%12C(C=CC=C%14)=C%14S%11)C(C(N(C(CC)CC)C%13=O)=O)=C%10)S9)N(CCCCCCCC)C2=O,1.09,0.43,25,0.1,46,28,4,6,0.086956522,0.214285714,5,4,14,1,0.02173913
546,PTB7-Th,O=C1C(C2=C(C3=CC=C(C4=C5C6=C(C7=CC=C6C(C=CC=C8)=C8S5)C(C(N(C(CC)CC)C7=O)=O)=C4)S3)N1CCCCCCCC)=C(C9=CC=C(C%10=C%11C%12=C(C%13=CC=C%12C(C=CC=C%14)=C%14S%11)C(C(N(C(CC)CC)C%13=O)=O)=C%10)S9)N(CCCCCCCC)C2=O,1.1,0.31,27.2,0.1,46,28,4,6,0.086956522,0.214285714,5,4,14,1,0.02173913
546,PTB7-Th,O=C1C(C2=C(C3=CC=C(C4=C5C6=C(C7=CC=C6C(C=CC=C8)=C8S5)C(C(N(C(CC)CC)C7=O)=O)=C4)S3)N1CCCCCCCC)=C(C9=CC=C(C%10=C%11C%12=C(C%13=CC=C%12C(C=CC=C%14)=C%14S%11)C(C(N(C(CC)CC)C%13=O)=O)=C%10)S9)N(CCCCCCCC)C2=O,1.12,0.17,26.7,0.1,46,28,4,6,0.086956522,0.214285714,5,4,14,1,0.02173913
546,PTB7-Th,O=C1C(C2=C(C3=CC=C(C4=C5C6=C(C7=CC=C6C(C=CC=C8)=C8S5)C(C(N(C(CC)CC)C7=O)=O)=C4)S3)N1CCCCCCCC)=C(C9=CC=C(C%10=C%11C%12=C(C%13=CC=C%12C(C=CC=C%14)=C%14S%11)C(C(N(C(CC)CC)C%13=O)=O)=C%10)S9)N(CCCCCCCC)C2=O,1.08,0.7,23.9,0.2,46,28,4,6,0.086956522,0.214285714,5,4,14,1,0.02173913
560,PBDB-T,S=C(C(SC=C1)=C1C/2=C(C#N)\C#N)C2=C/C3=CC(S4)=C(S3)C5=C4C6=C(C5(C7=CC=C(CCCCCC)C=C7)C8=CC=C(CCCCCC)C=C8)C=C9C(C(C%10=CC=C(CCCCCC)C=C%10)(C%11=CC=C(CCCCCC)C=C%11)C%12=C9SC%13=C%12SC(/C=C%14C(C(SC=C%15)=C%15C\%14=C(C#N)/C#N)=O)=C%13)=C6,0.88,13.3,66.65,7.8,34,22,4,4,0.117647059,0.181818182,7,2,15,4,0.117647059
560,PTB7-Th,O=C1C2=C(C=C(F)C(F)=C2)C(/C1=C/C3=CC(OCC(CC)CCCC)=C(S3)C(S4)=CC5=C4C6=CC(C(C7=CC=C(CCCCCC)C=C7)(C8=CC=C(CCCCCC)C=C8)C9=C%10SC(C%11=C(OCC(CC)CCCC)C=C(/C=C%12/C(C(C=C(F)C(F)=C%13)=C%13C%12=O)=C(C#N)\C#N)S%11)=C9)=C%10C=C6C5(C%14=CC=C(CCCCCC)C=C%14)C%15=CC=C(CCCCCC)C=C%15)=C(C#N)/C#N,0.66,21.87,57,8.37,16,22,2,5,0.125,0.227272727,2,2,15,2,0.125
560,PBDB-T,O=C(C(C=C(C)C=C1)=C1C/2=C(C#N)/C#N)C2=C/C(S3)=CC4=C3C(C5(C6=CC=C(CCCCCC)C=C6)C7=CC=C(CCCCCC)C=C7)=C(S4)C8=C5C=C(C(SC9=C%10SC(/C=C%11C(C(C=C(C)C=C%12)=C%12C\%11=C(C#N)\C#N)=O)=C9)=C%10C%13(C%14=CC=C(CCCCCC)C=C%14)C%15=CC=C(CCCCCC)C=C%15)C%13=C8,0.82,16.42,64.24,8.65,34,25,4,3,0.117647059,0.12,7,2,15,4,0.117647059
560,PBDB-T,O=C(C(C=C(C)C=C1)=C1C/2=C(C#N)/C#N)C2=C/C(S3)=CC4=C3C(C5(C6=CC=C(CCCCCC)C=C6)C7=CC=C(CCCCCC)C=C7)=C(S4)C8=C5C=C(C(SC9=C%10SC(/C=C%11C(C(C=C(C)C=C%12)=C%12C\%11=C(C#N)\C#N)=O)=C9)=C%10C%13(C%14=CC=C(CCCCCC)C=C%14)C%15=CC=C(CCCCCC)C=C%15)C%13=C8,0.85,16.34,66.44,9.22,34,25,4,3,0.117647059,0.12,7,2,15,4,0.117647059
560,PBDB-T,O=C(C(C=C(F)C(F)=C1)=C1C/2=C(C#N)/C#N)C2=C/C(S3)=CC4=C3C(C5(C6=CC=C(CCCCCC)C=C6)C7=CC=C(CCCCCC)C=C7)=C(S4)C8=C5C=C(C(SC9=C%10SC(/C=C%11C(C(C=C(F)C(F)=C%12)=C%12C\%11=C(C#N)\C#N)=O)=C9)=C%10C%13(C%14=CC=C(CCCCCC)C=C%14)C%15=CC=C(CCCCCC)C=C%15)C%13=C8,0.75,19.13,68.43,9.82,34,22,4,5,0.117647059,0.227272727,7,2,15,4,0.117647059
560,PTB7-Th,O=C1C2=C(C=C(F)C(F)=C2)C(/C1=C/C3=CC(OCC(CC)CCCC)=C(S3)C(S4)=CC5=C4C6=CC(C(C7=CC=C(CCCCCC)C=C7)(C8=CC=C(CCCCCC)C=C8)C9=C%10SC(C%11=C(OCC(CC)CCCC)C=C(/C=C%12/C(C(C=C(F)C(F)=C%13)=C%13C%12=O)=C(C#N)\C#N)S%11)=C9)=C%10C=C6C5(C%14=CC=C(CCCCCC)C=C%14)C%15=CC=C(CCCCCC)C=C%15)=C(C#N)/C#N,0.72,23.23,60.04,10.04,16,22,2,5,0.125,0.227272727,2,2,15,2,0.125
560,PBDB-T,S=C(C(SC=C1)=C1C/2=C(C#N)\C#N)C2=C/C3=CC(S4)=C(S3)C5=C4C6=C(C5(C7=CC=C(CCCCCC)C=C7)C8=CC=C(CCCCCC)C=C8)C=C9C(C(C%10=CC=C(CCCCCC)C=C%10)(C%11=CC=C(CCCCCC)C=C%11)C%12=C9SC%13=C%12SC(/C=C%14C(C(SC=C%15)=C%15C\%14=C(C#N)/C#N)=O)=C%13)=C6,0.98,15.05,73.33,10.81,34,22,4,4,0.117647059,0.181818182,7,2,15,4,0.117647059
560,PBDB-T,O=C(C(C=C(C)C=C1)=C1C/2=C(C#N)/C#N)C2=C/C(S3)=CC4=C3C(C5(C6=CC=C(CCCCCC)C=C6)C7=CC=C(CCCCCC)C=C7)=C(S4)C8=C5C=C(C(SC9=C%10SC(/C=C%11C(C(C=C(C)C=C%12)=C%12C\%11=C(C#N)\C#N)=O)=C9)=C%10C%13(C%14=CC=C(CCCCCC)C=C%14)C%15=CC=C(CCCCCC)C=C%15)C%13=C8,0.92,17.07,72.1,11.32,34,25,4,3,0.117647059,0.12,7,2,15,4,0.117647059
560,PBDB-T,O=C(C(C=C(C)C=C1)=C1C/2=C(C#N)/C#N)C2=C/C(S3)=CC4=C3C(C5(C6=CC=C(CCCCCC)C=C6)C7=CC=C(CCCCCC)C=C7)=C(S4)C8=C5C=C(C(SC9=C%10SC(/C=C%11C(C(C=C(C)C=C%12)=C%12C\%11=C(C#N)\C#N)=O)=C9)=C%10C%13(C%14=CC=C(CCCCCC)C=C%14)C%15=CC=C(CCCCCC)C=C%15)C%13=C8,0.92,17.54,73.04,11.78,34,25,4,3,0.117647059,0.12,7,2,15,4,0.117647059
560,PBDB-T,O=C(C(C=C(F)C(F)=C1)=C1C/2=C(C#N)/C#N)C2=C/C(S3)=CC4=C3C(C5(C6=CC=C(CCCCCC)C=C6)C7=CC=C(CCCCCC)C=C7)=C(S4)C8=C5C=C(C(SC9=C%10SC(/C=C%11C(C(C=C(F)C(F)=C%12)=C%12C\%11=C(C#N)\C#N)=O)=C9)=C%10C%13(C%14=CC=C(CCCCCC)C=C%14)C%15=CC=C(CCCCCC)C=C%15)C%13=C8,0.86,20.7,73.34,13.06,34,22,4,5,0.117647059,0.227272727,7,2,15,4,0.117647059
577,PBDB-T,O=C1C2=C(C=CC=C2)C(/C1=C/C(S3)=CC4=C3C5=C(C4(CCCCCCCCCCCCCCCC)CCCCCCCCCCCCCCCC)C=C6C(C(CCCCCCCCCCCCCCCC)(CCCCCCCCCCCCCCCC)C7=C6SC(/C=C8/C(C(C=CC=C9)=C9C8=O)=C(C#N)\C#N)=C7)=C5)=C(C#N)/C#N,0.84,12.7,56.3,5.67,28,22,2,3,0.071428571,0.136363636,5,2,9,2,0.071428571
577,PBDB-T,O=C1C2=C(C=CC=C2)C(/C1=C/C3=CC(S4)=C(S3)C5=C4C6=CC(C(CCCCCCCCCCCCCCCC)(CCCCCCCCCCCCCCCC)C7=C8SC9=C7SC(/C=C%10/C(C(C=CC=C%11)=C%11C%10=O)=C(C#N)\C#N)=C9)=C8C=C6C5(CCCCCCCCCCCCCCCC)CCCCCCCCCCCCCCCC)=C(C#N)/C#N,0.919,17.3,70.4,11.2,34,22,4,3,0.117647059,0.136363636,7,2,11,4,0.117647059
579,CS03,O=C(N1CCCCCCCCCC)C2=C(C3=CC=C(C(/C(C4=CC=C(N5C(C=CC=C6)=C6C7=C5C=CC=C7)C=C4)=C(C#N)\C#N)=C(C#N)/C#N)S3)N(CCCCCCCCCC)C(C2=C1C8=CC=C(C#CC9=CC=C(N%10C(C=CC=C%11)=C%11C%12=C%10C=CC=C%12)C=C9)S8)=O,0.91,10.13,38,3.5,32,28,1,6,0.03125,0.214285714,4,4,12,0,0
579,CS03,O=C(N1CCCCCCCCCC)C2=C(C3=CC=C(C(/C(C4=CC=C(N5C(C=CC=C6)=C6C7=C5C=CC=C7)C=C4)=C(C#N)\C#N)=C(C#N)/C#N)S3)N(CCCCCCCCCC)C(C2=C1C8=CC=C(C#CC9=CC=C(N%10C(C=CC=C%11)=C%11C%12=C%10C=CC=C%12)C=C9)S8)=O,0.88,13.86,61,7.44,32,28,1,6,0.03125,0.214285714,4,4,12,0,0
585,PBDB-T,O=C1C2=C(C=C(F)C(F)=C2)C(/C1=C/C(S3)=CC4=C3C5=C(C4(C6=CC=C(CCCCCC)C=C6)C7=CC=C(CCCCCC)C=C7)C8=C(C(C(C9=CC=C(CCCCCC)C=C9)(C%10=CC=C(CCCCCC)C=C%10)C%11=C%12SC(/C=C%13/C(C(C=C(F)C(F)=C%14)=C%14C%13=O)=C(C#N)/C#N)=C%11)=C%12S8)S5)=C(C#N)\C#N,0.652,21.5,57,7.99,28,22,4,5,0.142857143,0.227272727,6,2,14,4,0.142857143
585,PBDB-T,O=C1C2=C(C=C(F)C(F)=C2)C(/C1=C/C3=CC(S4)C(S3)C5=C4C6=C(C5(C7=CC=C(CCCCCC)C=C7)C8=CC=C(CCCCCC)C=C8)C9=C(C(C(C%10=CC=C(CCCCCC)C=C%10)(C%11=CC=C(CCCCCC)C=C%11)C%12=C%13SC%14=C%12SC(/C=C%15/C(C(C=C(F)C(F)=C%16)=C%16C%15=O)=C(C#N)/C#N)=C%14)=C%13S9)S6)=C(C#N)\C#N,0.723,23,67,11.14,23,26,4,3,0.173913043,0.115384615,5,2,16,4,0.173913043
586,PBDB-T,O=C(C(C=CC=C1)=C1C/2=C(C#N)/C#N)C2=C/C(S3)=CC4=C3C(C5(C6=CC=C(CCCCCC)C=C6)C7=CC=C(CCCCCC)C=C7)=C(S4)C8=C5C=C(C(SC9=C%10SC(/C=C%11C(C(C=CC=C%12)=C%12C\%11=C(C#N)\C#N)=O)=C9)=C%10C%13(C%14=CC=C(CCCCCC)C=C%14)C%15=CC=C(CCCCCC)C=C%15)C%13=C8,0.89,16.41,63,9.21,34,22,4,3,0.117647059,0.136363636,7,2,15,4,0.117647059
586,PBDB-T,O=C(C(C=CC=C1)=C1C/2=C(C#N)/C#N)C2=C/C(S3)=CC4=C3C(C5(C6=CC=C(CCCCCC)C=C6)C7=CC=C(CCCCCC)C=C7)=C(S4)C8=C5C=C(C(SC9=C%10SC(/C=C%11C(C(C=CC=C%12)=C%12C\%11=C(C#N)\C#N)=O)=C9)=C%10C%13(C%14=CC=C(CCCCCC)C=C%14)C%15=CC=C(CCCCCC)C=C%15)C%13=C8,0.89,16.77,62,9.25,34,22,4,3,0.117647059,0.136363636,7,2,15,4,0.117647059
586,PBDB-T,O=C(C(C=CC=C1)=C1C/2=C(C#N)/C#N)C2=C/C(S3)=CC4=C3C(C5(C6=CC=C(CCCCCC)C=C6)C7=CC=C(CCCCCC)C=C7)=C(S4)C8=C5C=C(C(SC9=C%10SC(/C=C%11C(C(C=CC=C%12)=C%12C\%11=C(C#N)\C#N)=O)=C9)=C%10C%13(C%14=CC=C(CCCCCC)C=C%14)C%15=CC=C(CCCCCC)C=C%15)C%13=C8,0.9,16.73,65,9.79,34,22,4,3,0.117647059,0.136363636,7,2,15,4,0.117647059
588,J64,O=C(C(C=CC=C1)=C1C/2=C(C#N)/C#N)C2=C/C(S3)=CC4=C3C(C5(C6=CC=C(CCCCCC)C=C6)C7=CC=C(CCCCCC)C=C7)=C(S4)C8=C5C=C(C(SC9=C%10SC(/C=C%11C(C(C=CC=C%12)=C%12C\%11=C(C#N)\C#N)=O)=C9)=C%10C%13(C%14=CC=C(CCCCCC)C=C%14)C%15=CC=C(CCCCCC)C=C%15)C%13=C8,0.856,13.84,58.77,6.97,34,22,4,3,0.117647059,0.136363636,7,2,15,4,0.117647059
588,J63,O=C(C(C=CC=C1)=C1C/2=C(C#N)/C#N)C2=C/C(S3)=CC4=C3C(C5(C6=CC=C(CCCCCC)C=C6)C7=CC=C(CCCCCC)C=C7)=C(S4)C8=C5C=C(C(SC9=C%10SC(/C=C%11C(C(C=CC=C%12)=C%12C\%11=C(C#N)\C#N)=O)=C9)=C%10C%13(C%14=CC=C(CCCCCC)C=C%14)C%15=CC=C(CCCCCC)C=C%15)C%13=C8,0.882,15.72,53.11,7.38,34,22,4,3,0.117647059,0.136363636,7,2,15,4,0.117647059
588,J63,O=C(C(C=CC=C1)=C1C/2=C(C#N)/C#N)C2=C/C(S3)=CC4=C3C(C5(C6=CC=C(CCCCCC)C=C6)C7=CC=C(CCCCCC)C=C7)=C(S4)C8=C5C=C(C(SC9=C%10SC(/C=C%11C(C(C=CC=C%12)=C%12C\%11=C(C#N)\C#N)=O)=C9)=C%10C%13(C%14=CC=C(CCCCCC)C=C%14)C%15=CC=C(CCCCCC)C=C%15)C%13=C8,0.849,15.33,57.23,7.45,34,22,4,3,0.117647059,0.136363636,7,2,15,4,0.117647059
588,J62,O=C(C(C=CC=C1)=C1C/2=C(C#N)/C#N)C2=C/C(S3)=CC4=C3C(C5(C6=CC=C(CCCCCC)C=C6)C7=CC=C(CCCCCC)C=C7)=C(S4)C8=C5C=C(C(SC9=C%10SC(/C=C%11C(C(C=CC=C%12)=C%12C\%11=C(C#N)\C#N)=O)=C9)=C%10C%13(C%14=CC=C(CCCCCC)C=C%14)C%15=CC=C(CCCCCC)C=C%15)C%13=C8,0.905,12.98,65.62,7.71,34,22,4,3,0.117647059,0.136363636,7,2,15,4,0.117647059
588,J63,O=C(C(C=CC=C1)=C1C/2=C(C#N)/C#N)C2=C/C(S3)=CC4=C3C(C5(C6=CC=C(CCCCCC)C=C6)C7=CC=C(CCCCCC)C=C7)=C(S4)C8=C5C=C(C(SC9=C%10SC(/C=C%11C(C(C=CC=C%12)=C%12C\%11=C(C#N)\C#N)=O)=C9)=C%10C%13(C%14=CC=C(CCCCCC)C=C%14)C%15=CC=C(CCCCCC)C=C%15)C%13=C8,0.861,15.46,59.76,7.96,34,22,4,3,0.117647059,0.136363636,7,2,15,4,0.117647059
588,J63,O=C(C(C=CC=C1)=C1C/2=C(C#N)/C#N)C2=C/C(S3)=CC4=C3C(C5(C6=CC=C(CCCCCC)C=C6)C7=CC=C(CCCCCC)C=C7)=C(S4)C8=C5C=C(C(SC9=C%10SC(/C=C%11C(C(C=CC=C%12)=C%12C\%11=C(C#N)\C#N)=O)=C9)=C%10C%13(C%14=CC=C(CCCCCC)C=C%14)C%15=CC=C(CCCCCC)C=C%15)C%13=C8,0.868,15.72,59.58,8.13,34,22,4,3,0.117647059,0.136363636,7,2,15,4,0.117647059
588,J64,O=C(C(C=CC=C1)=C1C/2=C(C#N)/C#N)C2=C/C(S3)=CC4=C3C(C5(C6=CC=C(CCCCCC)C=C6)C7=CC=C(CCCCCC)C=C7)=C(S4)C8=C5C=C(C(SC9=C%10SC(/C=C%11C(C(C=CC=C%12)=C%12C\%11=C(C#N)\C#N)=O)=C9)=C%10C%13(C%14=CC=C(CCCCCC)C=C%14)C%15=CC=C(CCCCCC)C=C%15)C%13=C8,0.889,15.4,62.71,8.59,34,22,4,3,0.117647059,0.136363636,7,2,15,4,0.117647059
588,J62,O=C(C(C=CC=C1)=C1C/2=C(C#N)/C#N)C2=C/C(S3)=CC4=C3C(C5(C6=CC=C(CCCCCC)C=C6)C7=CC=C(CCCCCC)C=C7)=C(S4)C8=C5C=C(C(SC9=C%10SC(/C=C%11C(C(C=CC=C%12)=C%12C\%11=C(C#N)\C#N)=O)=C9)=C%10C%13(C%14=CC=C(CCCCCC)C=C%14)C%15=CC=C(CCCCCC)C=C%15)C%13=C8,0.904,16.12,62.36,9.09,34,22,4,3,0.117647059,0.136363636,7,2,15,4,0.117647059
589,FTAZ,O=C1C2=C(C=C(F)C(F)=C2)C(/C1=C/C(S3)=CC4=C3C5=C(C4(C6=CC=C(CCCCCC)C=C6)C7=CC=C(CCCCCC)C=C7)C=C8C(C(C9=CC=C(CCCCCC)C=C9)(C%10=CC=C(CCCCCC)C=C%10)C%11=C8SC(/C=C%12/C(C(C=C(F)C(F)=C%13)=C%13C%12=O)=C(C#N)/C#N)=C%11)=C5)=C(C#N)\C#N,0.704,14.88,53.7,5.6,28,22,2,5,0.071428571,0.227272727,5,2,13,2,0.071428571
589,FTAZ,O=C1C2=C(C=C(F)C(F)=C2)C(/C1=C/C3=CC(S4)=C(S3)C5=C4C6=C(C5(C7=CC=C(CCCCCC)C=C7)C8=CC=C(CCCCCC)C=C8)C=C9C(C(C%10=CC=C(CCCCCC)C=C%10)(C%11=CC=C(CCCCCC)C=C%11)C%12=C9SC%13=C%12SC(/C=C%14/C(C(C=C(F)C(F)=C%15)=C%15C%14=O)=C(C#N)/C#N)=C%13)=C6)=C(C#N)\C#N,0.742,18.43,59.7,8.2,34,22,4,5,0.117647059,0.227272727,7,2,15,4,0.117647059
589,FTAZ,O=C1C2=C(C=C(F)C(F)=C2)C(/C1=C/C(S3)=CC4=C3C(S5)=C(S4)C6=C5C7=C(C6(C8=CC=C(CCCCCC)C=C8)C9=CC=C(CCCCCC)C=C9)C=C%10C(C(C%11=CC=C(CCCCCC)C=C%11)(C%12=CC=C(CCCCCC)C=C%12)C%13=C%10SC%14=C%13SC%15=C%14SC(/C=C%16/C(C(C=C(F)C(F)=C%17)=C%17C%16=O)=C(C#N)/C#N)=C%15)=C7)=C(C#N)\C#N,0.873,20.2,66.4,11.7,40,22,6,5,0.15,0.227272727,9,2,17,6,0.15
590,PBDB-T,O=C1C2=C(C=CC=C2)C(/C1=C/C(S3)=CC4=C3C(S5)=C(N4C(CCCCCCCC)CCCCCCCC)C6=C5C(N(C(CCCCCCCC)CCCCCCCC)C7=C8SC(/C=C9/C(C(C=CC=C%10)=C%10C9=O)=C(C#N)/C#N)=C7)=C8S6)=C(C#N)/C#N,0.89,15.2,66,8.9,26,22,6,3,0.230769231,0.136363636,6,2,10,4,0.153846154
590,PBDB-T,O=C1C2=C(C=CC=C2)C(/C1=C/C(S3)=CC4=C3C(S5)=C(N4C(CCCCCCCC)CCCCCCCC)C6=C5C(N(C(CCCCCCCC)CCCCCCCC)C7=C8SC(/C=C9/C(C(C=CC=C%10)=C%10C9=O)=C(C#N)/C#N)=C7)=C8S6)=C(C#N)/C#N,0.88,16.5,66,9.6,26,22,6,3,0.230769231,0.136363636,6,2,10,4,0.153846154
590,PBDB-T,O=C1C2=C(C=C(F)C(F)=C2)C(/C1=C/C(S3)=CC4=C3C(S5)=C(N4C(CCCCCCCC)CCCCCCCC)C6=C5C(N(C(CCCCCCCC)CCCCCCCC)C7=C8SC(/C=C9/C(C(C=C(F)C(F)=C%10)=C%10C9=O)=C(C#N)/C#N)=C7)=C8S6)=C(C#N)/C#N,0.79,22.2,70,12.3,26,22,6,5,0.230769231,0.227272727,6,2,10,4,0.153846154
590,PBDB-T,O=C1C2=C(C=C(F)C(F)=C2)C(/C1=C/C(S3)=CC4=C3C(S5)=C(N4C(CCCCCCCC)CCCCCCCC)C6=C5C(N(C(CCCCCCCC)CCCCCCCC)C7=C8SC(/C=C9/C(C(C=C(F)C(F)=C%10)=C%10C9=O)=C(C#N)/C#N)=C7)=C8S6)=C(C#N)/C#N,0.78,23.2,73,13.2,26,22,6,5,0.230769231,0.227272727,6,2,10,4,0.153846154
600,PPDT2FBT,S=C(S/1)N(CC)C(C1=C/C(C2=NSN=C23)=CC=C3C(S4)=CC5=C4C6=C(C5(C7=CC=C(CCCCCC)C=C7)C8=CC=C(CCCCCC)C=C8)C=C9C(C(C%10=CC=C(CCCCCC)C=C%10)(C%11=CC=C(CCCCCC)C=C%11)C%12=C9SC(C%13=CC=C(/C=C%14C(N(CC)C(S\%14)=S)=O)C%15=NSN=C%15%13)=C%12)=C6)=O,1.11,8.4,55,5.16,28,28,2,7,0.071428571,0.25,5,3,15,2,0.071428571
601,PBDB-T,O=C(C(C=CC=C1)=C1C/2=C(C#N)\C#N)C2=C/C3=CC(C4(C5=CC=C(CCCCCC)C=C5)C6=CC=C(CCCCCC)C=C6)=C(S3)C7=C4C8=CC(SC9=C%10C(C%11=CC=C(CCCCCC)C=C%11)(C%12=CC=C(CCCCCC)C=C%12)C%13=C9SC(/C=C%14C(C(C=CC=C%15)=C%15C\%14=C(C#N)/C#N)=O)=C%13)=C%10C=C8S7,0.872,17.85,67.2,10.42,34,22,4,3,0.117647059,0.136363636,7,2,15,4,0.117647059
601,PBDB-T,O=C(C(C=CC(F)=C1)=C1C/2=C(C#N)\C#N)C2=C/C3=CC(C4(C5=CC=C(CCCCCC)C=C5)C6=CC=C(CCCCCC)C=C6)=C(S3)C7=C4C8=CC(SC9=C%10C(C%11=CC=C(CCCCCC)C=C%11)(C%12=CC=C(CCCCCC)C=C%12)C%13=C9SC(/C=C%14C(C(C=CC(F)=C%15)=C%15C\%14=C(C#N)/C#N)=O)=C%13)=C%10C=C8S7,0.793,19.28,69.5,10.62,34,22,4,4,0.117647059,0.181818182,7,2,15,4,0.117647059
601,PBDB-T,O=C(C(C=CC(C)=C1)=C1C/2=C(C#N)\C#N)C2=C/C3=CC(C4(C5=CC=C(CCCCCC)C=C5)C6=CC=C(CCCCCC)C=C6)=C(S3)C7=C4C8=CC(SC9=C%10C(C%11=CC=C(CCCCCC)C=C%11)(C%12=CC=C(CCCCCC)C=C%12)C%13=C9SC(/C=C%14C(C(C=CC(C)=C%15)=C%15C\%14=C(C#N)/C#N)=O)=C%13)=C%10C=C8S7,0.909,17.3,70,11,34,25,4,3,0.117647059,0.12,7,2,15,4,0.117647059
607,PBDB-T,O=C1C2=C(C=C(F)C(F)=C2)C(/C1=C/C3=CC(OCC(CC)CCCC)=C(S3)C(S4)=CC5=C4C6=CC(C(C7=CC=C(CCCCCC)C=C7)(C8=CC=C(CCCCCC)C=C8)C9=C%10SC(C%11=C(OCC(CC)CCCC)C=C(/C=C%12/C(C(C=C(F)C(F)=C%13)=C%13C%12=O)=C(C#N)\C#N)S%11)=C9)=C%10C=C6C5(C%14=CC=C(CCCCCC)C=C%14)C%15=CC=C(CCCCCC)C=C%15)=C(C#N)/C#N,0.74,19.43,44.6,6.64,16,22,2,5,0.125,0.227272727,2,2,15,2,0.125
