Repository: LANDRY-SANON/Performance-prediction-of-organic-solar-cells-using-artificial-intelligence

# Performance-prediction-of-organic-solar-cells-using-artificial-intelligence

The current challenge in photovoltaics is to improve the efficiency of cells while reducing their production cost. One of the research avenues is to replace silicon with an organic material. The objective of this project is to use Machine Learning (a subcategory of artificial intelligence) to optimize the organic materials used in order to manufacture organic photovoltaic cells (OPC) with better performance. These OPCs are photovoltaic cells in which at least the active layer is made of organic molecules.

File: data/jjapac4894supp2.csv (part 6 of 8)
Paper No.,D,A SMILES,VOC (V),JSC (mA/cm2),FF (%),PCE max (%),Num. atoms (electron-rich unit),Num. atoms (electron-deficient unit),Num. heteroatoms (electron-rich unit),Num. heteroatoms (electron-deficient unit),Proportion of heteroatoms (electron-rich unit),Proportion of heteroatoms (electron-deficient unit),Num. rings (electron-rich unit),Num. rings (electron-deficient unit),Total num. rings,Num. S atoms (electron-rich unit),Proportion of S atoms (electron-rich unit)
607,PBDB-T,FC1=CC(C2=CC3=C(C4=C(C3(CC(CCCC)CC)CC(CCCC)CC)C=C(S4)/C=C5C(C6=C(C\5=C(C#N)/C#N)C=C(F)C(F)=C6)=O)S2)=C(C=C1C7=CC8=C(C9=C(C8(CC(CCCC)CC)CC(CCCC)CC)C=C(S9)/C=C%10C(C%11=C(C\%10=C(C#N)/C#N)C=C(F)C(F)=C%11)=O)S7)F,0.8,16.26,68.44,8.82,42,22,6,5,0.142857143,0.227272727,7,2,11,4,0.095238095
610,PBDB-T,O=C1C2=C(C=CC=C2)C(/C1=C/C(S3)=CC4=C3C5=CC=C(C(C(C6=CC=C(OCC(CCCCCC)CCCC)C=C6)(C7=CC=C(OCC(CCCC)CCCCCC)C=C7)C8=C9SC(/C=C%10/C(C(C=CC=C%11)=C%11C%10=O)=C(C#N)\C#N)=C8)=C9C=C%12)C%12=C5C4(C%13=CC=C(OCC(CCCCCC)CCCC)C=C%13)C%14=CC=C(OCC(CCCC)CCCCCC)C=C%14)=C(C#N)/C#N,0.978,13.31,69.9,9.1,34,22,2,3,0.058823529,0.136363636,6,2,14,2,0.058823529
610,PDCBT,O=C1C2=C(C=C(C=CC=C3)C3=C2)C(/C1=C/C(S4)=CC5=C4C6=CC=C(C(C(C7=CC=C(OCC(CCCCCC)CCCC)C=C7)(C8=CC=C(OCC(CCCC)CCCCCC)C=C8)C9=C%10SC(/C=C%11/C(C(C=C(C=CC=C%12)C%12=C%13)=C%13C%11=O)=C(C#N)\C#N)=C9)=C%10C=C%14)C%14=C6C5(C%15=CC=C(OCC(CCCCCC)CCCC)C=C%15)C%16=CC=C(OCC(CCCC)CCCCCC)C=C%16)=C(C#N)/C#N,0.94,15.51,,10,34,28,2,3,0.058823529,0.107142857,6,3,16,2,0.058823529
610,PBDB-T,O=C1C2=C(C=C(C=CC=C3)C3=C2)C(/C1=C/C(S4)=CC5=C4C6=CC=C(C(C(C7=CC=C(OCC(CCCCCC)CCCC)C=C7)(C8=CC=C(OCC(CCCC)CCCCCC)C=C8)C9=C%10SC(/C=C%11/C(C(C=C(C=CC=C%12)C%12=C%13)=C%13C%11=O)=C(C#N)\C#N)=C9)=C%10C=C%14)C%14=C6C5(C%15=CC=C(OCC(CCCCCC)CCCC)C=C%15)C%16=CC=C(OCC(CCCC)CCCCCC)C=C%16)=C(C#N)/C#N,0.942,15.98,73.4,11,34,28,2,3,0.058823529,0.107142857,6,3,16,2,0.058823529
620,PBDTT-CNTVT,O=C(C(C=CC=C1)=C1C/2=C(C#N)/C#N)C2=C/C(S3)=CC4=C3C(C5(C6=CC=C(CCCCCC)C=C6)C7=CC=C(CCCCCC)C=C7)=C(S4)C8=C5C=C(C(SC9=C%10SC(/C=C%11C(C(C=CC=C%12)=C%12C\%11=C(C#N)\C#N)=O)=C9)=C%10C%13(C%14=CC=C(CCCCCC)C=C%14)C%15=CC=C(CCCCCC)C=C%15)C%13=C8,0.42,0.41,30,0.05,34,22,4,3,0.117647059,0.136363636,7,2,15,4,0.117647059
620,PBDTT-TVT,O=C(C(C=CC=C1)=C1C/2=C(C#N)/C#N)C2=C/C(S3)=CC4=C3C(C5(C6=CC=C(CCCCCC)C=C6)C7=CC=C(CCCCCC)C=C7)=C(S4)C8=C5C=C(C(SC9=C%10SC(/C=C%11C(C(C=CC=C%12)=C%12C\%11=C(C#N)\C#N)=O)=C9)=C%10C%13(C%14=CC=C(CCCCCC)C=C%14)C%15=CC=C(CCCCCC)C=C%15)C%13=C8,0.78,11.2,65,5.62,34,22,4,3,0.117647059,0.136363636,7,2,15,4,0.117647059
620,PBDTT-FTVT,O=C(C(C=CC=C1)=C1C/2=C(C#N)/C#N)C2=C/C(S3)=CC4=C3C(C5(C6=CC=C(CCCCCC)C=C6)C7=CC=C(CCCCCC)C=C7)=C(S4)C8=C5C=C(C(SC9=C%10SC(/C=C%11C(C(C=CC=C%12)=C%12C\%11=C(C#N)\C#N)=O)=C9)=C%10C%13(C%14=CC=C(CCCCCC)C=C%14)C%15=CC=C(CCCCCC)C=C%15)C%13=C8,0.88,12.2,60,6.5,34,22,4,3,0.117647059,0.136363636,7,2,15,4,0.117647059
623,P(BdP-EHT),O=C(N1CCCCCCCC)C2=C(C3=CC=C(C(/C(C4=CC=C(N5C(C=CC=C6)=C6C7=C5C=CC=C7)C=C4)=C(C#N)/C#N)=C(C#N)\C#N)S3)N(CCCCCCCC)C(C2=C1C8=CC=CS8)=O,1.12,8.96,36,3.6,32,28,1,6,0.03125,0.214285714,4,4,8,0,0
623,P(BdP-EHT),O=C(N1CCCCCCCC)C2=C(C3=CC=C(C(/C(C4=CC=C(N5C(C=CC=C6)=C6C7=C5C=CC=C7)C=C4)=C(C#N)/C#N)=C(C#N)\C#N)S3)N(CCCCCCCC)C(C2=C1C8=CC=CS8)=O,1.06,13.48,65,9.29,32,28,1,6,0.03125,0.214285714,4,4,8,0,0
628,PBDB-T-2F,O=C(C1=C(C=CC(Cl)=C1)C/2=C(C#N)/C#N)C2=C/C3=CC4=C(S3)C5=C(S4)C6=C(C=C(C7=C(C8=C(S7)C=C(/C=C9C(C%10=C(C=CC(Cl)=C%10)C\9=C(C#N)\C#N)=O)S8)C%11(C%12=CC=C(CCCCCC)C=C%12)C%13=CC=C(CCCCCC)C=C%13)C%11=C6)C5(C%14=CC=C(CCCCCC)C=C%14)C%15=CC=C(CCCCCC)C=C%15,0.922,19.08,74.8,13.16,34,22,4,4,0.117647059,0.181818182,7,2,15,4,0.117647059
628,PBDB-T-2F,O=C(C/1=C\C2=CC3=C(C(C4(C5=CC=C(C=C5)CCCCCC)C6=CC=C(C=C6)CCCCCC)=C(C7=C4C=C(C8=C7)C9=C(C8(C%10=CC=C(C=C%10)CCCCCC)C%11=CC=C(C=C%11)CCCCCC)C(SC(/C=C%12C(C%13=C(C\%12=C(C#N)/C#N)C=C(Cl)C(Cl)=C%13)=O)=C%14)=C%14S9)S3)S2)C%15=C(C1=C(C#N)/C#N)C=C(Cl)C(Cl)=C%15,0.79,22.67,75.2,13.45,34,22,4,5,0.117647059,0.227272727,7,2,15,4,0.117647059
629,PBDB-T,O=C(C(C=C(F)C(F)=C1)=C1C/2=C(C#N)\C#N)C2=C/C3=CC(C4(C5=CC=C(CCCCCC)C=C5)C6=CC=C(CCCCCC)C=C6)=C(S3)C7=C4C8=CC(SC9=C%10C(C%11=CC=C(CCCCCC)C=C%11)(C%12=CC=C(CCCCCC)C=C%12)C%13=C9SC(/C=C%14C(C(C=C(F)C(F)=C%15)=C%15C\%14=C(C#N)/C#N)=O)=C%13)=C%10C=C8S7,0.7,19.12,60.67,8.12,34,22,4,5,0.117647059,0.227272727,7,2,15,4,0.117647059
629,PBDB-T,O=C1C(/C(C2=C1C(SC=C3)=C3S2)=C(C#N)/C#N)=C\C4=CC(C5(C6=CC=C(CCCCCC)C=C6)C7=CC=C(CCCCCC)C=C7)=C(S4)C8=C5C9=CC(SC%10=C%11C(C%12=CC=C(CCCCCC)C=C%12)(C%13=CC=C(CCCCCC)C=C%13)C%14=C%10SC(/C=C%15C(C(C(SC=C%16)=C%16S%17)=C%17C\%15=C(C#N)/C#N)=O)=C%14)=C%11C=C9S8,0.92,17.12,61.19,9.64,34,22,4,5,0.117647059,0.227272727,7,3,17,4,0.117647059
629,PBDB-T,O=C1C(/C(C2=C1C(SC=C3)=C3S2)=C(C#N)/C#N)=C\C4=CC(C5(C6=CC=C(CCCCCC)C=C6)C7=CC=C(CCCCCC)C=C7)=C(S4)C8=C5C9=CC(SC%10=C%11C(C%12=CC=C(CCCCCC)C=C%12)(C%13=CC=C(CCCCCC)C=C%13)C%14=C%10SC(/C=C%15C(C(C(SC=C%16)=C%16S%17)=C%17C\%15=C(C#N)/C#N)=O)=C%14)=C%11C=C9S8,0.94,17.72,61.78,10.29,34,22,4,5,0.117647059,0.227272727,7,3,17,4,0.117647059
632,H21,O=C1C2=C(C=CC=C2)C(/C1=C/C3=CC(C4(C5=CC=C(CCCCCC)C=C5)C6=CC=C(CCCCCC)C=C6)=C(S3)C7=C4C=C(C(SC(/C=C8/C(C(C=CC=C9)=C9C8=O)=C(C#N)\C#N)=C%10)=C%10C%11(C%12=CC=C(CCCCCC)C=C%12)C%13=CC=C(CCCCCC)C=C%13)C%11=C7)=C(C#N)/C#N,0.895,13,65.58,7.62,28,22,2,3,0.071428571,0.136363636,5,2,13,2,0.071428571
632,H22,O=C1C2=C(C=CC=C2)C(/C1=C/C3=CC(C4(C5=CC=C(CCCCCC)C=C5)C6=CC=C(CCCCCC)C=C6)=C(S3)C7=C4C=C(C(SC(/C=C8/C(C(C=CC=C9)=C9C8=O)=C(C#N)\C#N)=C%10)=C%10C%11(C%12=CC=C(CCCCCC)C=C%12)C%13=CC=C(CCCCCC)C=C%13)C%11=C7)=C(C#N)/C#N,0.942,15.38,71.15,10.29,28,22,2,3,0.071428571,0.136363636,5,2,13,2,0.071428571
644,PzNDTP-T-BDD,O=C1C2=C(C=CC=C2)C(/C1=C/C3=CC(C4(C5=CC=C(CCCCCC)C=C5)C6=CC=C(CCCCCC)C=C6)=C(S3)C7=C4C=C(C(SC(/C=C8/C(C(C=CC=C9)=C9C8=O)=C(C#N)\C#N)=C%10)=C%10C%11(C%12=CC=C(CCCCCC)C=C%12)C%13=CC=C(CCCCCC)C=C%13)C%11=C7)=C(C#N)/C#N,0.925,10.63,46.93,4.62,28,22,2,3,0.071428571,0.136363636,5,2,13,2,0.071428571
644,PzNDT-TT-BDD,O=C1C2=C(C=CC=C2)C(/C1=C/C3=CC(C4(C5=CC=C(CCCCCC)C=C5)C6=CC=C(CCCCCC)C=C6)=C(S3)C7=C4C=C(C(SC(/C=C8/C(C(C=CC=C9)=C9C8=O)=C(C#N)\C#N)=C%10)=C%10C%11(C%12=CC=C(CCCCCC)C=C%12)C%13=CC=C(CCCCCC)C=C%13)C%11=C7)=C(C#N)/C#N,0.907,15.15,59.65,8.2,28,22,2,3,0.071428571,0.136363636,5,2,13,2,0.071428571
644,PzNDT-T-BDD,O=C1C2=C(C=CC=C2)C(/C1=C/C3=CC(C4(C5=CC=C(CCCCCC)C=C5)C6=CC=C(CCCCCC)C=C6)=C(S3)C7=C4C=C(C(SC(/C=C8/C(C(C=CC=C9)=C9C8=O)=C(C#N)\C#N)=C%10)=C%10C%11(C%12=CC=C(CCCCCC)C=C%12)C%13=CC=C(CCCCCC)C=C%13)C%11=C7)=C(C#N)/C#N,0.875,15.65,71.05,9.72,28,22,2,3,0.071428571,0.136363636,5,2,13,2,0.071428571
653,PBDB-T,O=C(C(C=C(C)C=C1)=C1C/2=C(C#N)/C#N)C2=C/C(S3)=CC4=C3C(C5(C6=CC=C(CCCCCC)C=C6)C7=CC=C(CCCCCC)C=C7)=C(S4)C8=C5C=C(C(SC9=C%10SC(/C=C%11C(C(C=C(C)C=C%12)=C%12C\%11=C(C#N)\C#N)=O)=C9)=C%10C%13(C%14=CC=C(CCCCCC)C=C%14)C%15=CC=C(CCCCCC)C=C%15)C%13=C8,0.905,13.56,64.62,7.93,34,25,4,3,0.117647059,0.12,7,2,15,4,0.117647059
653,PBDB-T,O=C(C(C=C(C)C=C1)=C1C/2=C(C#N)/C#N)C2=C/C(S3)=CC4=C3C(C5(C6=CC=C(CCCCCC)C=C6)C7=CC=C(CCCCCC)C=C7)=C(S4)C8=C5C=C(C(SC9=C%10SC(/C=C%11C(C(C=C(C)C=C%12)=C%12C\%11=C(C#N)\C#N)=O)=C9)=C%10C%13(C%14=CC=C(CCCCCC)C=C%14)C%15=CC=C(CCCCCC)C=C%15)C%13=C8,0.91,14.58,67.6,8.97,34,25,4,3,0.117647059,0.12,7,2,15,4,0.117647059
653,PBDB-T,O=C(C(C=C(C)C=C1)=C1C/2=C(C#N)/C#N)C2=C/C(S3)=CC4=C3C(C5(C6=CC=C(CCCCCC)C=C6)C7=CC=C(CCCCCC)C=C7)=C(S4)C8=C5C=C(C(SC9=C%10SC(/C=C%11C(C(C=C(C)C=C%12)=C%12C\%11=C(C#N)\C#N)=O)=C9)=C%10C%13(C%14=CC=C(CCCCCC)C=C%14)C%15=CC=C(CCCCCC)C=C%15)C%13=C8,0.93,14.75,68.71,9.42,34,25,4,3,0.117647059,0.12,7,2,15,4,0.117647059
653,PBDB-T,O=C(C(C=C(C)C=C1)=C1C/2=C(C#N)/C#N)C2=C/C(S3)=CC4=C3C(C5(C6=CC=C(CCCCCC)C=C6)C7=CC=C(CCCCCC)C=C7)=C(S4)C8=C5C=C(C(SC9=C%10SC(/C=C%11C(C(C=C(C)C=C%12)=C%12C\%11=C(C#N)\C#N)=O)=C9)=C%10C%13(C%14=CC=C(CCCCCC)C=C%14)C%15=CC=C(CCCCCC)C=C%15)C%13=C8,0.91,15.33,68.24,9.52,34,25,4,3,0.117647059,0.12,7,2,15,4,0.117647059
653,PBDB-T,O=C(C(C=C(C)C=C1)=C1C/2=C(C#N)/C#N)C2=C/C(S3)=CC4=C3C(C5(C6=CC=C(CCCCCC)C=C6)C7=CC=C(CCCCCC)C=C7)=C(S4)C8=C5C=C(C(SC9=C%10SC(/C=C%11C(C(C=C(C)C=C%12)=C%12C\%11=C(C#N)\C#N)=O)=C9)=C%10C%13(C%14=CC=C(CCCCCC)C=C%14)C%15=CC=C(CCCCCC)C=C%15)C%13=C8,0.89,15.9,67.98,9.58,34,25,4,3,0.117647059,0.12,7,2,15,4,0.117647059
653,PBDB-T,O=C(C(C=C(C)C=C1)=C1C/2=C(C#N)/C#N)C2=C/C(S3)=CC4=C3C(C5(C6=CC=C(CCCCCC)C=C6)C7=CC=C(CCCCCC)C=C7)=C(S4)C8=C5C=C(C(SC9=C%10SC(/C=C%11C(C(C=C(C)C=C%12)=C%12C\%11=C(C#N)\C#N)=O)=C9)=C%10C%13(C%14=CC=C(CCCCCC)C=C%14)C%15=CC=C(CCCCCC)C=C%15)C%13=C8,0.93,15.49,70.27,10.12,34,25,4,3,0.117647059,0.12,7,2,15,4,0.117647059
653,PBDB-T,O=C(C(C=C(C)C=C1)=C1C/2=C(C#N)/C#N)C2=C/C(S3)=CC4=C3C(C5(C6=CC=C(CCCCCC)C=C6)C7=CC=C(CCCCCC)C=C7)=C(S4)C8=C5C=C(C(SC9=C%10SC(/C=C%11C(C(C=C(C)C=C%12)=C%12C\%11=C(C#N)\C#N)=O)=C9)=C%10C%13(C%14=CC=C(CCCCCC)C=C%14)C%15=CC=C(CCCCCC)C=C%15)C%13=C8,0.925,16.01,71.61,10.6,34,25,4,3,0.117647059,0.12,7,2,15,4,0.117647059
653,PBDB-T,O=C(C(C=C(C)C=C1)=C1C/2=C(C#N)/C#N)C2=C/C(S3)=CC4=C3C(C5(C6=CC=C(CCCCCC)C=C6)C7=CC=C(CCCCCC)C=C7)=C(S4)C8=C5C=C(C(SC9=C%10SC(/C=C%11C(C(C=C(C)C=C%12)=C%12C\%11=C(C#N)\C#N)=O)=C9)=C%10C%13(C%14=CC=C(CCCCCC)C=C%14)C%15=CC=C(CCCCCC)C=C%15)C%13=C8,0.93,16.08,76.61,11.01,34,25,4,3,0.117647059,0.12,7,2,15,4,0.117647059
655,PBDB-T,O=C(C(C=CC(F)=C1)=C1C/2=C(C#N)/C#N)C2=C/C(S3)=CC4=C3C5=CC(C6(CC(CCCCCC)CCCC)CC(CCCCCC)CCCC)=C(C=C5C4)C7=C6C(C=C(CC8=C9SC(/C=C%10C(C(C=CC(F)=C%11)=C%11C\%10=C(C#N)\C#N)=O)=C8)C9=C%12)=C%12C7(CC(CCCCCC)CCCC)CC(CCCCCC)CCCC,0.89,19.8,74.04,13.03,44,22,2,4,0.045454545,0.181818182,8,2,12,2,0.045454545
655,J71,O=C(C(C=CC(F)=C1)=C1C/2=C(C#N)/C#N)C2=C/C(S3)=CC4=C3C5=CC(C6(CC(CCCCCC)CCCC)CC(CCCCCC)CCCC)=C(C=C5C4)C7=C6C(C=C(CC8=C9SC(/C=C%10C(C(C=CC(F)=C%11)=C%11C\%10=C(C#N)\C#N)=O)=C8)C9=C%12)=C%12C7(CC(CCCCCC)CCCC)CC(CCCCCC)CCCC,0.93,20.37,69.49,13.24,44,22,2,4,0.045454545,0.181818182,8,2,12,2,0.045454545
660,Reg-TT,O=C(C(C=CC=C1)=C1C/2=C(C#N)/C#N)C2=C/C(S3)=CC4=C3C(C5(C6=CC=C(CCCCCC)C=C6)C7=CC=C(CCCCCC)C=C7)=C(S4)C8=C5C=C(C(SC9=C%10SC(/C=C%11C(C(C=CC=C%12)=C%12C\%11=C(C#N)\C#N)=O)=C9)=C%10C%13(C%14=CC=C(CCCCCC)C=C%14)C%15=CC=C(CCCCCC)C=C%15)C%13=C8,0.75,7.62,42.6,2.43,34,22,4,3,0.117647059,0.136363636,7,2,15,4,0.117647059
660,Reg-BT,O=C(C(C=CC=C1)=C1C/2=C(C#N)/C#N)C2=C/C(S3)=CC4=C3C(C5(C6=CC=C(CCCCCC)C=C6)C7=CC=C(CCCCCC)C=C7)=C(S4)C8=C5C=C(C(SC9=C%10SC(/C=C%11C(C(C=CC=C%12)=C%12C\%11=C(C#N)\C#N)=O)=C9)=C%10C%13(C%14=CC=C(CCCCCC)C=C%14)C%15=CC=C(CCCCCC)C=C%15)C%13=C8,0.72,8.57,43.7,2.7,34,22,4,3,0.117647059,0.136363636,7,2,15,4,0.117647059
660,Ran-BT,O=C(C(C=CC=C1)=C1C/2=C(C#N)/C#N)C2=C/C(S3)=CC4=C3C(C5(C6=CC=C(CCCCCC)C=C6)C7=CC=C(CCCCCC)C=C7)=C(S4)C8=C5C=C(C(SC9=C%10SC(/C=C%11C(C(C=CC=C%12)=C%12C\%11=C(C#N)\C#N)=O)=C9)=C%10C%13(C%14=CC=C(CCCCCC)C=C%14)C%15=CC=C(CCCCCC)C=C%15)C%13=C8,0.7,6.98,56.5,2.75,34,22,4,3,0.117647059,0.136363636,7,2,15,4,0.117647059
660,Ran-TT,O=C(C(C=CC=C1)=C1C/2=C(C#N)/C#N)C2=C/C(S3)=CC4=C3C(C5(C6=CC=C(CCCCCC)C=C6)C7=CC=C(CCCCCC)C=C7)=C(S4)C8=C5C=C(C(SC9=C%10SC(/C=C%11C(C(C=CC=C%12)=C%12C\%11=C(C#N)\C#N)=O)=C9)=C%10C%13(C%14=CC=C(CCCCCC)C=C%14)C%15=CC=C(CCCCCC)C=C%15)C%13=C8,0.81,12.63,55.3,5.65,34,22,4,3,0.117647059,0.136363636,7,2,15,4,0.117647059
663,P3,O=C(C(C=C(F)C(F)=C1)=C1C/2=C(C#N)/C#N)C2=C/C(S3)=CC4=C3C(C5(C6=CC=C(CCCCCC)C=C6)C7=CC=C(CCCCCC)C=C7)=C(S4)C8=C5C=C(C(SC9=C%10SC(/C=C%11C(C(C=C(F)C(F)=C%12)=C%12C\%11=C(C#N)\C#N)=O)=C9)=C%10C%13(C%14=CC=C(CCCCCC)C=C%14)C%15=CC=C(CCCCCC)C=C%15)C%13=C8,0.904,20.31,61,11.2,34,22,4,5,0.117647059,0.227272727,7,2,15,4,0.117647059
663,P1,O=C(C(C=C(F)C(F)=C1)=C1C/2=C(C#N)/C#N)C2=C/C(S3)=CC4=C3C(C5(C6=CC=C(CCCCCC)C=C6)C7=CC=C(CCCCCC)C=C7)=C(S4)C8=C5C=C(C(SC9=C%10SC(/C=C%11C(C(C=C(F)C(F)=C%12)=C%12C\%11=C(C#N)\C#N)=O)=C9)=C%10C%13(C%14=CC=C(CCCCCC)C=C%14)C%15=CC=C(CCCCCC)C=C%15)C%13=C8,0.896,20.05,64,11.5,34,22,4,5,0.117647059,0.227272727,7,2,15,4,0.117647059
663,P2,O=C(C(C=C(F)C(F)=C1)=C1C/2=C(C#N)/C#N)C2=C/C(S3)=CC4=C3C(C5(C6=CC=C(CCCCCC)C=C6)C7=CC=C(CCCCCC)C=C7)=C(S4)C8=C5C=C(C(SC9=C%10SC(/C=C%11C(C(C=C(F)C(F)=C%12)=C%12C\%11=C(C#N)\C#N)=O)=C9)=C%10C%13(C%14=CC=C(CCCCCC)C=C%14)C%15=CC=C(CCCCCC)C=C%15)C%13=C8,0.898,20.65,70,13,34,22,4,5,0.117647059,0.227272727,7,2,15,4,0.117647059
663,P2,O=C(C(C=C(F)C(F)=C1)=C1C/2=C(C#N)/C#N)C2=C/C(S3)=CC4=C3C(C5(C6=CC=C(CCCCCC)C=C6)C7=CC=C(CCCCCC)C=C7)=C(S4)C8=C5C=C(C(SC9=C%10SC(/C=C%11C(C(C=C(F)C(F)=C%12)=C%12C\%11=C(C#N)\C#N)=O)=C9)=C%10C%13(C%14=CC=C(CCCCCC)C=C%14)C%15=CC=C(CCCCCC)C=C%15)C%13=C8,0.9,20.73,76,14.2,34,22,4,5,0.117647059,0.227272727,7,2,15,4,0.117647059
664,PBDB-T,O=C(C(C=C(C)C=C1)=C1C/2=C(C#N)/C#N)C2=C/C(S3)=CC4=C3C(C5(C6=CC=C(CCCCCC)C=C6)C7=CC=C(CCCCCC)C=C7)=C(S4)C8=C5C=C(C(SC9=C%10SC(/C=C%11C(C(C=C(C)C=C%12)=C%12C\%11=C(C#N)\C#N)=O)=C9)=C%10C%13(C%14=CC=C(CCCCCC)C=C%14)C%15=CC=C(CCCCCC)C=C%15)C%13=C8,0.92,16.14,66.98,10.03,34,25,4,3,0.117647059,0.12,7,2,15,4,0.117647059
664,PBDB-T,O=C(C(C=C(C)C=C1)=C1C/2=C(C#N)/C#N)C2=C/C(S3)=CC4=C3C(C5(C6=CC=C(CCCCCC)C=C6)C7=CC=C(CCCCCC)C=C7)=C(S4)C8=C5C=C(C(SC9=C%10SC(/C=C%11C(C(C=C(C)C=C%12)=C%12C\%11=C(C#N)\C#N)=O)=C9)=C%10C%13(C%14=CC=C(CCCCCC)C=C%14)C%15=CC=C(CCCCCC)C=C%15)C%13=C8,0.92,16.51,67.29,10.26,34,25,4,3,0.117647059,0.12,7,2,15,4,0.117647059
664,PBDB-T,O=C(C(C=C(C)C=C1)=C1C/2=C(C#N)/C#N)C2=C/C(S3)=CC4=C3C(C5(C6=CC=C(CCCCCC)C=C6)C7=CC=C(CCCCCC)C=C7)=C(S4)C8=C5C=C(C(SC9=C%10SC(/C=C%11C(C(C=C(C)C=C%12)=C%12C\%11=C(C#N)\C#N)=O)=C9)=C%10C%13(C%14=CC=C(CCCCCC)C=C%14)C%15=CC=C(CCCCCC)C=C%15)C%13=C8,0.93,16.69,66.77,10.48,34,25,4,3,0.117647059,0.12,7,2,15,4,0.117647059
664,PBDB-T,O=C(C(C=C(C)C=C1)=C1C/2=C(C#N)/C#N)C2=C/C(S3)=CC4=C3C(C5(C6=CC=C(CCCCCC)C=C6)C7=CC=C(CCCCCC)C=C7)=C(S4)C8=C5C=C(C(SC9=C%10SC(/C=C%11C(C(C=C(C)C=C%12)=C%12C\%11=C(C#N)\C#N)=O)=C9)=C%10C%13(C%14=CC=C(CCCCCC)C=C%14)C%15=CC=C(CCCCCC)C=C%15)C%13=C8,0.93,16.79,71.09,11.15,34,25,4,3,0.117647059,0.12,7,2,15,4,0.117647059
664,PBDB-T,O=C(C(C=C(C)C=C1)=C1C/2=C(C#N)/C#N)C2=C/C(S3)=CC4=C3C(C5(C6=CC=C(CCCCCC)C=C6)C7=CC=C(CCCCCC)C=C7)=C(S4)C8=C5C=C(C(SC9=C%10SC(/C=C%11C(C(C=C(C)C=C%12)=C%12C\%11=C(C#N)\C#N)=O)=C9)=C%10C%13(C%14=CC=C(CCCCCC)C=C%14)C%15=CC=C(CCCCCC)C=C%15)C%13=C8,0.94,17.02,72.24,11.47,34,25,4,3,0.117647059,0.12,7,2,15,4,0.117647059
691,PBDB-T,O=C(C(C=C(F)C(F)=C1)=C1C/2=C(C#N)/C#N)C2=C/C(S3)=CC4=C3C(C5(C6=CC=C(CCCCCC)C=C6)C7=CC=C(CCCCCC)C=C7)=C(S4)C8=C5C=C(C(SC9=C%10SC(/C=C%11C(C(C=C(F)C(F)=C%12)=C%12C\%11=C(C#N)\C#N)=O)=C9)=C%10C%13(C%14=CC=C(CCCCCC)C=C%14)C%15=CC=C(CCCCCC)C=C%15)C%13=C8,0.67,15,57.6,5.8,34,22,4,5,0.117647059,0.227272727,7,2,15,4,0.117647059
691,PM7,O=C(C(C=C(F)C(F)=C1)=C1C/2=C(C#N)/C#N)C2=C/C(S3)=CC4=C3C(C5(C6=CC=C(CCCCCC)C=C6)C7=CC=C(CCCCCC)C=C7)=C(S4)C8=C5C=C(C(SC9=C%10SC(/C=C%11C(C(C=C(F)C(F)=C%12)=C%12C\%11=C(C#N)\C#N)=O)=C9)=C%10C%13(C%14=CC=C(CCCCCC)C=C%14)C%15=CC=C(CCCCCC)C=C%15)C%13=C8,0.88,20.9,71.1,13.1,34,22,4,5,0.117647059,0.227272727,7,2,15,4,0.117647059
696,PBDT-DFQX1,O=C(/C(S1)=C/C(C2=NSN=C23)=CC=C3C(S4)=CC5=C4C6=C(C5(CCCCCCCC)CCCCCCCC)C=C7C(C(CCCCCCCC)(CCCCCCCC)C8=C7SC(C9=CC=C(/C=C%10SC(N(CC)C\%10=O)=S)C%11=NSN=C%119)=C8)=C6)N(CC)C1=S,1.1,11.86,57.61,7.52,28,28,2,7,0.071428571,0.25,5,3,11,2,0.071428571
696,PBDT-DFQX1,O=C(/C(S1)=C/C(C2=NSN=C23)=CC=C3C(S4)=CC5=C4C6=C(C5(CCCCCCCC)CCCCCCCC)C=C7C(C(CCCCCCCC)(CCCCCCCC)C8=C7SC(C9=CC=C(/C=C%10SC(N(CC)C\%10=O)=S)C%11=NSN=C%119)=C8)=C6)N(CC)C1=S,1.07,14,57.88,8.67,28,28,2,7,0.071428571,0.25,5,3,11,2,0.071428571
698,DRCN5T,O=C(C(C=CC(C)=C1)=C1C/2=C(C#N)/C#N)C2=C/C(S3)=CC4=C3C5=CC(C(CCCCCCCC)(CCCCCCCC)C6=C7SC(/C=C8C(C(C=CC(C)=C9)=C9C\8=C(C#N)\C#N)=O)=C6)=C7C=C5C4(CCCCCCCC)CCCCCCCC,1.002,10.36,60.7,6.31,28,25,2,3,0.071428571,0.12,5,2,9,2,0.071428571
698,DRCN5T,O=C(C(C=CC=C1)=C1C/2=C(C#N)/C#N)C2=C/C(S3)=CC4=C3C5=CC(C(CCCCCCCC)(CCCCCCCC)C6=C7SC(/C=C8C(C(C=CC=C9)=C9C\8=C(C#N)\C#N)=O)=C6)=C7C=C5C4(CCCCCCCC)CCCCCCCC,0.952,13.44,62.5,8,28,22,2,3,0.071428571,0.136363636,5,2,9,2,0.071428571
698,DRCN5T,O=C(C(C=CC(F)=C1)=C1C/2=C(C#N)/C#N)C2=C/C(S3)=CC4=C3C5=CC(C(CCCCCCCC)(CCCCCCCC)C6=C7SC(/C=C8C(C(C=CC(F)=C9)=C9C\8=C(C#N)\C#N)=O)=C6)=C7C=C5C4(CCCCCCCC)CCCCCCCC,0.864,15.21,64.1,8.42,28,22,2,4,0.071428571,0.181818182,5,2,9,2,0.071428571
720,PM6,O=C(C(C=C(F)C(F)=C1)=C1C/2=C(C#N)/C#N)C2=C/C(S3)=CC4=C3C(C5(C6=CC=C(CCCCCC)C=C6)C7=CC=C(CCCCCC)C=C7)=C(S4)C8=C5C=C(C(SC9=C%10SC(/C=C%11C(C(C=C(F)C(F)=C%12)=C%12C\%11=C(C#N)\C#N)=O)=C9)=C%10C%13(C%14=CC=C(CCCCCC)C=C%14)C%15=CC=C(CCCCCC)C=C%15)C%13=C8,0.89,19.4,66.7,11.5,34,22,4,5,0.117647059,0.227272727,7,2,15,4,0.117647059
720,PM6,O=C(C(C=C(F)C(F)=C1)=C1C/2=C(C#N)/C#N)C2=C/C(S3)=CC4=C3C(C5(C6=CC=C(CCCCCC)C=C6)C7=CC=C(CCCCCC)C=C7)=C(S4)C8=C5C=C(C(SC9=C%10SC(/C=C%11C(C(C=C(F)C(F)=C%12)=C%12C\%11=C(C#N)\C#N)=O)=C9)=C%10C%13(C%14=CC=C(CCCCCC)C=C%14)C%15=CC=C(CCCCCC)C=C%15)C%13=C8,0.84,22.2,72.5,13.5,34,22,4,5,0.117647059,0.227272727,7,2,15,4,0.117647059
722,PIDT-DTffBTA,O=C(N(CC)C/1=O)SC1=C\C2=CC=C(C3=NN(CCCCCCCC)N=C32)C4=CC(C5(C6=CC=C(CCCCCC)C=C6)C7=CC=C(CCCCCC)C=C7)=C(S4)C8=C5C=C(C(SC(C9=CC=C(/C=C%10SC(N(CC)C/%10=O)=O)C%11=NN(CCCCCCCC)N=C9%11)=C%12)=C%12C%13(C%14=CC=C(CCCCCC)C=C%14)C%15=CC=C(CCCCCC)C=C%15)C%13=C8,1.37,0.21,23,0.07,28,14,2,3,0.071428571,0.214285714,5,2,15,2,0.071428571
722,PIDT-DTffBTA,O=C(N(CC)C(S/1)=S)C1=C/C(C2=NN(CCCCCCCC)N=C23)=CC=C3C(S4)=CC5=C4C6=CC(C(C7=CC=C(CCCCCC)C=C7)(C8=CC=C(CCCCCC)C=C8)C9=C%10SC(C%11=CC=C(/C=C%12C(N(CC)C(S\%12)=S)=O)C%13=NN(CCCCCCCC)N=C%13%11)=C9)=C%10C=C6C5(C%14=CC=C(CCCCCC)C=C%14)C%15=CC=C(CCCCCC)C=C%15,1.27,0.43,22,0.12,28,29,2,7,0.071428571,0.24137931,5,3,15,2,0.071428571
722,PIDT-DTffBTA,O=C(C(C=CC=C1)=C1C/2=C(C#N)/C#N)C2=C/C(S3)=CC4=C3C(C5(C6=CC=C(CCCCCC)C=C6)C7=CC=C(CCCCCC)C=C7)=C(S4)C8=C5C=C(C(SC9=C%10SC(/C=C%11C(C(C=CC=C%12)=C%12C\%11=C(C#N)\C#N)=O)=C9)=C%10C%13(C%14=CC=C(CCCCCC)C=C%14)C%15=CC=C(CCCCCC)C=C%15)C%13=C8,0.94,9.96,54.04,5.06,34,22,4,3,0.117647059,0.136363636,7,2,15,4,0.117647059
722,PIDT-DTffBTA,O=C1N(/C(S/C1=C/C2=CC=C(C3=CC4=C(C5=CC6=C(C=C5C4(C7=CC=C(C=C7)CCCCCC)C8=CC=C(C=C8)CCCCCC)C9=C(C6(C%10=CC=C(C=C%10)CCCCCC)C%11=CC=C(C=C%11)CCCCCC)C=C(C%12=CC=C(C%13=NN(N=C%13%12)CCCCCCCC)/C=C%14C(N(/C(S\%14)=C(C#N)\C#N)CC)=O)S9)S3)C%15=NN(CCCCCCCC)N=C2%15)=C(C#N)\C#N)CC,1.21,8.68,54,5.67,28,33,2,8,0.071428571,0.242424242,5,3,15,2,0.071428571
723,P3HT,CCCCCCCCN1N=C(C2=N1)C(/C=C(C#N)/C#N)=CC=C2C(C=C3)=CC4=C3C(C=CC(C5=CC=C(/C=C(C#N)/C#N)C6=NN(CCCCCCCC)N=C56)=C7)=C7C48C(C=CC=C9)=C9C%10=C8C=CC=C%10,0.47,1.07,40,0.2,41,20,0,5,0,0.25,6,2,10,0,0
723,P3HT,O=C(/C(S/1)=C\C2=CC=C(C3=NN(CCCCCCCC)N=C32)C4=CC5=C(C=C4)C6=C(C=C(C7=CC=C(/C=C8C(N(CC)/C(S\8)=C(C#N)/C#N)=O)C9=NN(CCCCCCCC)N=C97)C=C6)C5%10C(C=CC=C%11)=C%11C%12=C%10C=CC=C%12)N(CC)C1=C(C#N)\C#N,0.91,2.09,30,0.57,41,33,0,8,0,0.242424242,6,3,12,0,0
723,P3HT,CCCCCCCCN1N=C(C2=N1)C(/C=C(C#N)/C#N)=CC=C2C(C=C3)=CC4=C3C(C=CC(C5=CC=C(/C=C(C#N)/C#N)C6=NN(CCCCCCCC)N=C56)=C7)=C7C48C(C=CC=C9)=C9C%10=C8C=CC=C%10,0.6,2.89,36,0.62,41,20,0,5,0,0.25,6,2,10,0,0
723,P3HT,O=C(/C(S/1)=C\C2=CC=C(C3=NN(CCCCCCCC)N=C32)C4=CC5=C(C=C4)C6=C(C=C(C7=CC=C(/C=C8C(N(CC)/C(S\8)=C(C#N)/C#N)=O)C9=NN(CCCCCCCC)N=C97)C=C6)C5%10C(C=CC=C%11)=C%11C%12=C%10C=CC=C%12)N(CC)C1=C(C#N)\C#N,0.9,3.98,52,1.86,41,33,0,8,0,0.242424242,6,3,12,0,0
723,P3HT,S=C(N(CC)C/1=O)SC1=C\C2=CC=C(C3=NN(CCCCCCCC)N=C32)C4=CC5=C(C=C4)C6=C(C=C(C7=CC=C(/C=C8C(N(CC)C(S\8)=S)=O)C9=NN(CCCCCCCC)N=C97)C=C6)C5%10C(C=CC=C%11)=C%11C%12=C%10C=CC=C%12,1.07,5.35,43,2.46,41,29,0,7,0,0.24137931,6,3,12,0,0
723,P3HT,O=C(N(CC)C/1=O)SC1=C\C2=CC=C(C3=NN(CCCCCCCC)N=C32)C4=CC(C5(C6=CC=C(CCCCCC)C=C6)C7=CC=C(CCCCCC)C=C7)=C(S4)C8=C5C=C(C(SC(C9=CC=C(/C=C%10SC(N(CC)C/%10=O)=O)C%11=NN(CCCCCCCC)N=C9%11)=C%12)=C%12C%13(C%14=CC=C(CCCCCC)C=C%14)C%15=CC=C(CCCCCC)C=C%15)C%13=C8,1.02,5.45,59,3.28,28,14,2,3,0.071428571,0.214285714,5,2,15,2,0.071428571
726,HFAQx-T,O=C(C(C=CC=C1)=C1C/2=C(C#N)/C#N)C2=C/C(S3)=CC4=C3C(C5(C6=CC=C(CCCCCC)C=C6)C7=CC=C(CCCCCC)C=C7)=C(S4)C8=C5C=C(C(SC9=C%10SC(/C=C%11C(C(C=CC=C%12)=C%12C\%11=C(C#N)\C#N)=O)=C9)=C%10C%13(C%14=CC=C(CCCCCC)C=C%14)C%15=CC=C(CCCCCC)C=C%15)C%13=C8,0.94,15.4,66,9.6,34,22,4,3,0.117647059,0.136363636,7,2,15,4,0.117647059
730,FTAZ,O=C1C2=C(C=CC=C2)C(/C1=C/C3=CC(C4(C5=CC=C(CCCCCC)C=C5)C6=CC=C(CCCCCC)C=C6)=C(S3)C7=C4C=C(C(SC(/C=C8/C(C(C=CC=C9)=C9C8=O)=C(C#N)\C#N)=C%10)=C%10C%11(C%12=CC=C(CCCCCC)C=C%12)C%13=CC=C(CCCCCC)C=C%13)C%11=C7)=C(C#N)/C#N,0.85,18.5,73.3,11.6,28,22,2,3,0.071428571,0.136363636,5,2,13,2,0.071428571
730,FTAZ,O=C1C2=C(C=CC=C2)C(/C1=C/C3=CC(C4(C5=CC=C(CCCCCC)C=C5)C6=CC=C(CCCCCC)C=C6)=C(S3)C7=C4C=C(C(SC(/C=C8/C(C(C=CC=C9)=C9C8=O)=C(C#N)\C#N)=C%10)=C%10C%11(C%12=CC=C(CCCCCC)C=C%12)C%13=CC=C(CCCCCC)C=C%13)C%11=C7)=C(C#N)/C#N,0.84,21.4,67.5,12.14,28,22,2,3,0.071428571,0.136363636,5,2,13,2,0.071428571
730,FTAZ,O=C1C2=C(C=CC=C2)C(/C1=C/C3=CC(C4(C5=CC=C(CCCCCC)C=C5)C6=CC=C(CCCCCC)C=C6)=C(S3)C7=C4C=C(C(SC(/C=C8/C(C(C=CC=C9)=C9C8=O)=C(C#N)\C#N)=C%10)=C%10C%11(C%12=CC=C(CCCCCC)C=C%12)C%13=CC=C(CCCCCC)C=C%13)C%11=C7)=C(C#N)/C#N,0.84,20.8,71.8,12.5,28,22,2,3,0.071428571,0.136363636,5,2,13,2,0.071428571
731,PBDB-TF,O=C(C(C=C(C)C=C1)=C1C/2=C(C#N)/C#N)C2=C/C(S3)=CC4=C3C(C5(C6=CC=C(CCCCCC)C=C6)C7=CC=C(CCCCCC)C=C7)=C(S4)C8=C5C=C(C(SC9=C%10SC(/C=C%11C(C(C=C(C)C=C%12)=C%12C\%11=C(C#N)\C#N)=O)=C9)=C%10C%13(C%14=CC=C(CCCCCC)C=C%14)C%15=CC=C(CCCCCC)C=C%15)C%13=C8,1.02,15.78,65,10.5,34,25,4,3,0.117647059,0.12,7,2,15,4,0.117647059
731,PBDB-TF,O=C(C(C=C(F)C(F)=C1)=C1C/2=C(C#N)/C#N)C2=C/C(S3)=CC4=C3C(C5(C6=CC=C(CCCCCC)C=C6)C7=CC=C(CCCCCC)C=C7)=C(S4)C8=C5C=C(C(SC9=C%10SC(/C=C%11C(C(C=C(F)C(F)=C%12)=C%12C\%11=C(C#N)\C#N)=O)=C9)=C%10C%13(C%14=CC=C(CCCCCC)C=C%14)C%15=CC=C(CCCCCC)C=C%15)C%13=C8,0.87,20.38,77,13.7,34,22,4,5,0.117647059,0.227272727,7,2,15,4,0.117647059
737,PTB7-Th,O=C1C2=C(C=CC=C2)C(/C1=C/C(S3)=CC4=C3C5=C(C4(C6=CC=CC=C6)C7=CC=CC=C7)C8=C(C(C(C9=CC=CC=C9)(C%10=CC=CC=C%10)C%11=C%12SC(/C=C%13/C(C(C=CC=C%14)=C%14C%13=O)=C(C#N)/C#N)=C%11)=C%12S8)S5)=C(C#N)\C#N,0.611,18.07,64,7.1,28,22,4,3,0.142857143,0.136363636,6,2,14,4,0.142857143
737,PTB7-Th,O=C1C2=C(C=CC=C2)C(/C1=C/C(S3)=CC4=C3C(S5)=C(S4)C6=C5C7=C(C6(C8=CC=CC=C8)C9=CC=CC=C9)C%10=C(C(C(C%11=CC=CC=C%11)(C%12=CC=CC=C%12)C%13=C%14SC%15=C%13SC%16=C%15SC(/C=C%17/C(C(C=CC=C%18)=C%18C%17=O)=C(C#N)/C#N)=C%16)=C%14S%10)S7)=C(C#N)\C#N,0.732,20.83,66.8,10.2,40,22,8,3,0.2,0.136363636,10,2,18,8,0.2
737,PTB7-Th,O=C1C2=C(C=C(F)C(F)=C2)C(/C1=C/C3=CC(S4)=C(S3)C5=C4C(S6)=C(C5(C7=CC=C(CCCCCC)C=C7)C8=CC=C(CCCCCC)C=C8)C9=C6C(C(C%10=CC=C(CCCCCC)C=C%10)(C%11=CC=C(CCCCCC)C=C%11)C%12=C%13SC%14=C%12SC(/C=C%15/C(C(C=C(F)C(F)=C%16)=C%16C%15=O)=C(C#N)\C#N)=C%14)=C%13S9)=C(C#N)/C#N,0.64,25.12,67.6,10.9,34,22,6,5,0.176470588,0.227272727,8,2,16,6,0.176470588
742,PTB7-Th,O=C(/C1=C(C#N)/C#N)N(CC(CC)CCCC)C2=C1C=CC(C(S3)=CC4=C3C5=CC(C(C6=CC=C(CCCCCC)C=C6)(C7=CC=C(CCCCCC)C=C7)C8=C9SC(C%10=CC(N(CC(CC)CCCC)C(/C%11=C(C#N)/C#N)=O)=C%11C=C%10)=C8)=C9C=C5C4(C%12=CC=C(CCCCCC)C=C%12)C%13=CC=C(CCCCCC)C=C%13)=C2,0.6,4.63,38.46,1.19,28,26,2,4,0.071428571,0.153846154,5,2,13,2,0.071428571
742,PTB7-Th,O=C(/C1=C(C#N)/C#N)N(CC(CC)CCCC)C2=C1C=CC(C(S3)=CC4=C3C5=CC(C(C6=CC=C(CCCCCC)C=C6)(C7=CC=C(CCCCCC)C=C7)C8=C9SC(C%10=CC(N(CC(CC)CCCC)C(/C%11=C(C#N)/C#N)=O)=C%11C=C%10)=C8)=C9C=C5C4(C%12=CC=C(CCCCCC)C=C%12)C%13=CC=C(CCCCCC)C=C%13)=C2,0.59,4.57,43.43,1.32,28,26,2,4,0.071428571,0.153846154,5,2,13,2,0.071428571
742,PTB7-Th,O=C(/C1=C(C#N)/C#N)N(CC(CC)CCCC)C2=C1SC(C(S3)=CC4=C3C5=C(C4(C6=CC=C(CCCCCC)C=C6)C7=CC=C(CCCCCC)C=C7)C=C8C(C(C9=CC=C(CCCCCC)C=C9)(C%10=CC=C(CCCCCC)C=C%10)C%11=C8SC(C%12=CC(N(CC(CC)CCCC)C(/C%13=C(C#N)/C#N)=O)=C%13S%12)=C%11)=C5)=C2,0.59,5.71,37.97,1.47,16,41,2,5,0.125,0.12195122,2,2,13,2,0.125
742,PTB7-Th,O=C(/C1=C(C#N)/C#N)N(CC(CC)CCCC)C2=C1C=CC(C(S3)=CC4=C3C5=CC(C(C6=CC=C(CCCCCC)C=C6)(C7=CC=C(CCCCCC)C=C7)C8=C9SC(C%10=CC(N(CC(CC)CCCC)C(/C%11=C(C#N)/C#N)=O)=C%11C=C%10)=C8)=C9C=C5C4(C%12=CC=C(CCCCCC)C=C%12)C%13=CC=C(CCCCCC)C=C%13)=C2,0.61,4.8,44.74,1.47,28,26,2,4,0.071428571,0.153846154,5,2,13,2,0.071428571
742,PTB7-Th,O=C(/C1=C(C#N)/C#N)N(CC(CC)CCCC)C2=C1SC(C(S3)=CC4=C3C5=C(C4(C6=CC=C(CCCCCC)C=C6)C7=CC=C(CCCCCC)C=C7)C=C8C(C(C9=CC=C(CCCCCC)C=C9)(C%10=CC=C(CCCCCC)C=C%10)C%11=C8SC(C%12=CC(N(CC(CC)CCCC)C(/C%13=C(C#N)/C#N)=O)=C%13S%12)=C%11)=C5)=C2,0.59,5.67,39.15,1.49,16,41,2,5,0.125,0.12195122,2,2,13,2,0.125
742,PTB7-Th,O=C(/C1=C(C#N)/C#N)N(CC(CC)CCCC)C2=C1C=CC(C(S3)=CC4=C3C5=CC(C(C6=CC=C(CCCCCC)C=C6)(C7=CC=C(CCCCCC)C=C7)C8=C9SC(C%10=CC(N(CC(CC)CCCC)C(/C%11=C(C#N)/C#N)=O)=C%11C=C%10)=C8)=C9C=C5C4(C%12=CC=C(CCCCCC)C=C%12)C%13=CC=C(CCCCCC)C=C%13)=C2,0.6,4.19,54.02,1.54,28,26,2,4,0.071428571,0.153846154,5,2,13,2,0.071428571
742,PTB7-Th,O=C(/C1=C(C#N)/C#N)N(CC(CC)CCCC)C2=C1C=CC(C(S3)=CC4=C3C5=CC(C(C6=CC=C(CCCCCC)C=C6)(C7=CC=C(CCCCCC)C=C7)C8=C9SC(C%10=CC(N(CC(CC)CCCC)C(/C%11=C(C#N)/C#N)=O)=C%11C=C%10)=C8)=C9C=C5C4(C%12=CC=C(CCCCCC)C=C%12)C%13=CC=C(CCCCCC)C=C%13)=C2,0.58,4.96,49.16,1.6,28,26,2,4,0.071428571,0.153846154,5,2,13,2,0.071428571
742,PTB7-Th,O=C(/C1=C(C#N)/C#N)N(CC(CC)CCCC)C2=C1SC(C(S3)=CC4=C3C5=C(C4(C6=CC=C(CCCCCC)C=C6)C7=CC=C(CCCCCC)C=C7)C=C8C(C(C9=CC=C(CCCCCC)C=C9)(C%10=CC=C(CCCCCC)C=C%10)C%11=C8SC(C%12=CC(N(CC(CC)CCCC)C(/C%13=C(C#N)/C#N)=O)=C%13S%12)=C%11)=C5)=C2,0.6,5.26,45.53,1.63,16,41,2,5,0.125,0.12195122,2,2,13,2,0.125
742,PTB7-Th,O=C(/C1=C(C#N)/C#N)N(CC(CC)CCCC)C2=C1SC(C(S3)=CC4=C3C5=C(C4(C6=CC=C(CCCCCC)C=C6)C7=CC=C(CCCCCC)C=C7)C=C8C(C(C9=CC=C(CCCCCC)C=C9)(C%10=CC=C(CCCCCC)C=C%10)C%11=C8SC(C%12=CC(N(CC(CC)CCCC)C(/C%13=C(C#N)/C#N)=O)=C%13S%12)=C%11)=C5)=C2,0.62,5.49,49.42,1.9,16,41,2,5,0.125,0.12195122,2,2,13,2,0.125
742,PTB7-Th,O=C(/C1=C(C#N)/C#N)N(CC(CC)CCCC)C2=C1SC(C(S3)=CC4=C3C5=C(C4(C6=CC=C(CCCCCC)C=C6)C7=CC=C(CCCCCC)C=C7)C=C8C(C(C9=CC=C(CCCCCC)C=C9)(C%10=CC=C(CCCCCC)C=C%10)C%11=C8SC(C%12=CC(N(CC(CC)CCCC)C(/C%13=C(C#N)/C#N)=O)=C%13S%12)=C%11)=C5)=C2,0.59,6.04,48.2,1.96,16,41,2,5,0.125,0.12195122,2,2,13,2,0.125
758,P3HT,S=C(S/1)N(CC)C(C1=C/C(C2=C3N=C(C4=CC=CC=C4)C(C5=CC=CC=C5)=N2)=CC=C3C(S6)=CC7=C6C8=C(C7(CCCCCCCC)CCCCCCCC)C=C9C(C(CCCCCCCC)(CCCCCCCC)C%10=C9SC(C%11=CC=C(/C=C%12C(N(CC)C(S\%12)=S)=O)C%13=C%11N=C(C%14=CC=CC=C%14)C(C%15=CC=CC=C%15)=N%13)=C%10)=C8)=O,0.99,4.83,67,3.2,28,54,2,6,0.071428571,0.111111111,5,5,15,2,0.071428571
758,P3HT,S=C(S/1)N(CC)C(C1=C/C(C2=C3N=C(C4=CC=CC=C4)C(C5=CC=CC=C5)=N2)=CC=C3C(S6)=CC7=C6C8=C(C7(CCCCCCCC)CCCCCCCC)C=C9C(C(CCCCCCCC)(CCCCCCCC)C%10=C9SC(C%11=CC=C(/C=C%12C(N(CC)C(S\%12)=S)=O)C%13=C%11N=C(C%14=CC=CC=C%14)C(C%15=CC=CC=C%15)=N%13)=C%10)=C8)=O,1,6.02,67,4.03,28,54,2,6,0.071428571,0.111111111,5,5,15,2,0.071428571
758,P3HT,S=C(S/1)N(CC)C(C1=C/C(C2=C3N=C(C4=CC=CC=C4)C(C5=CC=CC=C5)=N2)=CC=C3C(S6)=CC7=C6C8=C(C7(C9=CC=C(CCCCCC)C=C9)C%10=CC=C(CCCCCC)C=C%10)C=C%11C(C(C%12=CC=C(CCCCCC)C=C%12)(C%13=CC=C(CCCCCC)C=C%13)C%14=C%11SC(C%15=CC=C(/C=C%16C(N(CC)C(S\%16)=S)=O)C%17=C%15N=C(C%18=CC=CC=C%18)C(C%19=CC=CC=C%19)=N%17)=C%14)=C8)=O,0.96,6.41,71,4.37,28,54,2,6,0.071428571,0.111111111,5,5,19,2,0.071428571
758,P3HT,S=C(S/1)N(CC)C(C1=C/C(C2=C3N=C(C4=CC=CC=C4)C(C5=CC=CC=C5)=N2)=CC=C3C(S6)=CC7=C6C8=C(C7(C9=CC=C(CCCCCC)C=C9)C%10=CC=C(CCCCCC)C=C%10)C=C%11C(C(C%12=CC=C(CCCCCC)C=C%12)(C%13=CC=C(CCCCCC)C=C%13)C%14=C%11SC(C%15=CC=C(/C=C%16C(N(CC)C(S\%16)=S)=O)C%17=C%15N=C(C%18=CC=CC=C%18)C(C%19=CC=CC=C%19)=N%17)=C%14)=C8)=O,0.95,7.34,69,4.81,28,54,2,6,0.071428571,0.111111111,5,5,19,2,0.071428571
760,DRTB-T-CX　C8,O=C(C(C=C(F)C(F)=C1)=C1C/2=C(C#N)/C#N)C2=C/C(S3)=CC4=C3C(C5(C6=CC=C(CCCCCC)C=C6)C7=CC=C(CCCCCC)C=C7)=C(S4)C8=C5C=C(C(SC9=C%10SC(/C=C%11C(C(C=C(F)C(F)=C%12)=C%12C\%11=C(C#N)\C#N)=O)=C9)=C%10C%13(C%14=CC=C(CCCCCC)C=C%14)C%15=CC=C(CCCCCC)C=C%15)C%13=C8,0.928,16.15,61,9.14,34,22,4,5,0.117647059,0.227272727,7,2,15,4,0.117647059
760,DRTB-T-CX　C2,O=C(C(C=C(F)C(F)=C1)=C1C/2=C(C#N)/C#N)C2=C/C(S3)=CC4=C3C(C5(C6=CC=C(CCCCCC)C=C6)C7=CC=C(CCCCCC)C=C7)=C(S4)C8=C5C=C(C(SC9=C%10SC(/C=C%11C(C(C=C(F)C(F)=C%12)=C%12C\%11=C(C#N)\C#N)=O)=C9)=C%10C%13(C%14=CC=C(CCCCCC)C=C%14)C%15=CC=C(CCCCCC)C=C%15)C%13=C8,0.893,16.66,64,9.52,34,22,4,5,0.117647059,0.227272727,7,2,15,4,0.117647059
760,DRTB-T-CX　C6,O=C(C(C=C(F)C(F)=C1)=C1C/2=C(C#N)/C#N)C2=C/C(S3)=CC4=C3C(C5(C6=CC=C(CCCCCC)C=C6)C7=CC=C(CCCCCC)C=C7)=C(S4)C8=C5C=C(C(SC9=C%10SC(/C=C%11C(C(C=C(F)C(F)=C%12)=C%12C\%11=C(C#N)\C#N)=O)=C9)=C%10C%13(C%14=CC=C(CCCCCC)C=C%14)C%15=CC=C(CCCCCC)C=C%15)C%13=C8,0.929,17.92,63,10.52,34,22,4,5,0.117647059,0.227272727,7,2,15,4,0.117647059
760,DRTB-T-CX　C4,O=C(C(C=C(F)C(F)=C1)=C1C/2=C(C#N)/C#N)C2=C/C(S3)=CC4=C3C(C5(C6=CC=C(CCCCCC)C=C6)C7=CC=C(CCCCCC)C=C7)=C(S4)C8=C5C=C(C(SC9=C%10SC(/C=C%11C(C(C=C(F)C(F)=C%12)=C%12C\%11=C(C#N)\C#N)=O)=C9)=C%10C%13(C%14=CC=C(CCCCCC)C=C%14)C%15=CC=C(CCCCCC)C=C%15)C%13=C8,0.909,18.27,68,11.24,34,22,4,5,0.117647059,0.227272727,7,2,15,4,0.117647059
764,DRBDT-STVT,O=C1C2=C(C=CC=C2)C(/C1=C/C3=CC(C4(C5=CC=C(CCCCCC)C=C5)C6=CC=C(CCCCCC)C=C6)=C(S3)C7=C4C=C(C(SC(/C=C8/C(C(C=CC=C9)=C9C8=O)=C(C#N)\C#N)=C%10)=C%10C%11(C%12=CC=C(CCCCCC)C=C%12)C%13=CC=C(CCCCCC)C=C%13)C%11=C7)=C(C#N)/C#N,0.887,10.93,67.17,6.51,28,22,2,3,0.071428571,0.136363636,5,2,13,2,0.071428571
764,DRBDT-TVT,O=C1C2=C(C=CC=C2)C(/C1=C/C3=CC(C4(C5=CC=C(CCCCCC)C=C5)C6=CC=C(CCCCCC)C=C6)=C(S3)C7=C4C=C(C(SC(/C=C8/C(C(C=CC=C9)=C9C8=O)=C(C#N)\C#N)=C%10)=C%10C%11(C%12=CC=C(CCCCCC)C=C%12)C%13=CC=C(CCCCCC)C=C%13)C%11=C7)=C(C#N)/C#N,0.84,12.22,64.58,6.63,28,22,2,3,0.071428571,0.136363636,5,2,13,2,0.071428571
773,PTB7-Th,O=C1C2=C(C=C(F)C(F)=C2)C(/C1=C/C3=CC(OCC(CC)CCCC)=C(S3)C(S4)=CC5=C4C6=CC(C(C7=CC=C(CCCCCC)C=C7)(C8=CC=C(CCCCCC)C=C8)C9=C%10SC(C%11=C(OCC(CC)CCCC)C=C(/C=C%12/C(C(C=C(F)C(F)=C%13)=C%13C%12=O)=C(C#N)\C#N)S%11)=C9)=C%10C=C6C5(C%14=CC=C(CCCCCC)C=C%14)C%15=CC=C(CCCCCC)C=C%15)=C(C#N)/C#N,0.736,23.7,53.6,9.41,16,22,2,5,0.125,0.227272727,2,2,15,2,0.125
773,PTB7-Th,O=C1C2=C(C=C(F)C(F)=C2)C(/C1=C/C3=CC(OCC(CC)CCCC)=C(S3)C(S4)=CC5=C4C6=CC(C(C7=CC=C(CCCCCC)C=C7)(C8=CC=C(CCCCCC)C=C8)C9=C%10SC(C%11=C(OCC(CC)CCCC)C=C(/C=C%12/C(C(C=C(F)C(F)=C%13)=C%13C%12=O)=C(C#N)\C#N)S%11)=C9)=C%10C=C6C5(C%14=CC=C(CCCCCC)C=C%14)C%15=CC=C(CCCCCC)C=C%15)=C(C#N)/C#N,0.734,24.1,56.3,9.97,16,22,2,5,0.125,0.227272727,2,2,15,2,0.125
773,PTB7-Th,O=C1C2=C(C=C(F)C(F)=C2)C(/C1=C/C3=CC(OCC(CC)CCCC)=C(S3)C(S4)=CC5=C4C6=CC(C(C7=CC=C(CCCCCC)C=C7)(C8=CC=C(CCCCCC)C=C8)C9=C%10SC(C%11=C(OCC(CC)CCCC)C=C(/C=C%12/C(C(C=C(F)C(F)=C%13)=C%13C%12=O)=C(C#N)\C#N)S%11)=C9)=C%10C=C6C5(C%14=CC=C(CCCCCC)C=C%14)C%15=CC=C(CCCCCC)C=C%15)=C(C#N)/C#N,0.699,24.5,65.5,11.2,16,22,2,5,0.125,0.227272727,2,2,15,2,0.125
773,PTB7-Th,O=C1C2=C(C=C(F)C(F)=C2)C(/C1=C/C3=CC(OCC(CC)CCCC)=C(S3)C(S4)=CC5=C4C6=CC(C(C7=CC=C(CCCCCC)C=C7)(C8=CC=C(CCCCCC)C=C8)C9=C%10SC(C%11=C(OCC(CC)CCCC)C=C(/C=C%12/C(C(C=C(F)C(F)=C%13)=C%13C%12=O)=C(C#N)\C#N)S%11)=C9)=C%10C=C6C5(C%14=CC=C(CCCCCC)C=C%14)C%15=CC=C(CCCCCC)C=C%15)=C(C#N)/C#N,0.712,27.3,65.7,12.8,16,22,2,5,0.125,0.227272727,2,2,15,2,0.125
789,PT4Si-FTAZ,O=C(C(C=CC=C1)=C1C/2=C(C#N)/C#N)C2=C/C(S3)=CC4=C3C(C5(C6=CC=C(CCCCCC)C=C6)C7=CC=C(CCCCCC)C=C7)=C(S4)C8=C5C=C(C(SC9=C%10SC(/C=C%11C(C(C=CC=C%12)=C%12C\%11=C(C#N)\C#N)=O)=C9)=C%10C%13(C%14=CC=C(CCCCCC)C=C%14)C%15=CC=C(CCCCCC)C=C%15)C%13=C8,0.916,7.44,65.3,4.45,34,22,4,3,0.117647059,0.136363636,7,2,15,4,0.117647059
789,PT4Si-BDD,O=C(C(C=CC=C1)=C1C/2=C(C#N)/C#N)C2=C/C(S3)=CC4=C3C(C5(C6=CC=C(CCCCCC)C=C6)C7=CC=C(CCCCCC)C=C7)=C(S4)C8=C5C=C(C(SC9=C%10SC(/C=C%11C(C(C=CC=C%12)=C%12C\%11=C(C#N)\C#N)=O)=C9)=C%10C%13(C%14=CC=C(CCCCCC)C=C%14)C%15=CC=C(CCCCCC)C=C%15)C%13=C8,1.003,8.25,53.9,4.46,34,22,4,3,0.117647059,0.136363636,7,2,15,4,0.117647059
789,PT4Si-FTAZ,O=C(C(C=CC=C1)=C1C/2=C(C#N)/C#N)C2=C/C(S3)=CC4=C3C(C5(C6=CC=C(CCCCCC)C=C6)C7=CC=C(CCCCCC)C=C7)=C(S4)C8=C5C=C(C(SC9=C%10SC(/C=C%11C(C(C=CC=C%12)=C%12C\%11=C(C#N)\C#N)=O)=C9)=C%10C%13(C%14=CC=C(CCCCCC)C=C%14)C%15=CC=C(CCCCCC)C=C%15)C%13=C8,0.94,8.84,62.7,5.21,34,22,4,3,0.117647059,0.136363636,7,2,15,4,0.117647059
789,PT4Si-FTAZ,O=C(C(C=CC=C1)=C1C/2=C(C#N)/C#N)C2=C/C(S3)=CC4=C3C(C5(C6=CC=C(CCCCCC)C=C6)C7=CC=C(CCCCCC)C=C7)=C(S4)C8=C5C=C(C(SC9=C%10SC(/C=C%11C(C(C=CC=C%12)=C%12C\%11=C(C#N)\C#N)=O)=C9)=C%10C%13(C%14=CC=C(CCCCCC)C=C%14)C%15=CC=C(CCCCCC)C=C%15)C%13=C8,0.928,8.52,67.9,5.37,34,22,4,3,0.117647059,0.136363636,7,2,15,4,0.117647059
789,PT4Si-FTAZ,O=C(C(C=CC=C1)=C1C/2=C(C#N)/C#N)C2=C/C(S3)=CC4=C3C(C5(C6=CC=C(CCCCCC)C=C6)C7=CC=C(CCCCCC)C=C7)=C(S4)C8=C5C=C(C(SC9=C%10SC(/C=C%11C(C(C=CC=C%12)=C%12C\%11=C(C#N)\C#N)=O)=C9)=C%10C%13(C%14=CC=C(CCCCCC)C=C%14)C%15=CC=C(CCCCCC)C=C%15)C%13=C8,0.922,9.23,66.7,5.68,34,22,4,3,0.117647059,0.136363636,7,2,15,4,0.117647059
789,PT4Si-FTAZ,O=C(C(C=CC=C1)=C1C/2=C(C#N)/C#N)C2=C/C(S3)=CC4=C3C(C5(C6=CC=C(CCCCCC)C=C6)C7=CC=C(CCCCCC)C=C7)=C(S4)C8=C5C=C(C(SC9=C%10SC(/C=C%11C(C(C=CC=C%12)=C%12C\%11=C(C#N)\C#N)=O)=C9)=C%10C%13(C%14=CC=C(CCCCCC)C=C%14)C%15=CC=C(CCCCCC)C=C%15)C%13=C8,0.928,9.54,66.6,5.9,34,22,4,3,0.117647059,0.136363636,7,2,15,4,0.117647059
793,PBDTsTh-BDD,O=C(C(C=CC=C1)=C1C/2=C(C#N)/C#N)C2=C/C(S3)=CC4=C3C(C5(C6=CC=C(CCCCCC)C=C6)C7=CC=C(CCCCCC)C=C7)=C(S4)C8=C5C=C(C(SC9=C%10SC(/C=C%11C(C(C=CC=C%12)=C%12C\%11=C(C#N)\C#N)=O)=C9)=C%10C%13(C%14=CC=C(CCCCCC)C=C%14)C%15=CC=C(CCCCCC)C=C%15)C%13=C8,0.954,14.02,53,7.09,34,22,4,3,0.117647059,0.136363636,7,2,15,4,0.117647059
793,PBDTsPh-BDD,O=C(C(C=CC=C1)=C1C/2=C(C#N)/C#N)C2=C/C(S3)=CC4=C3C(C5(C6=CC=C(CCCCCC)C=C6)C7=CC=C(CCCCCC)C=C7)=C(S4)C8=C5C=C(C(SC9=C%10SC(/C=C%11C(C(C=CC=C%12)=C%12C\%11=C(C#N)\C#N)=O)=C9)=C%10C%13(C%14=CC=C(CCCCCC)C=C%14)C%15=CC=C(CCCCCC)C=C%15)C%13=C8,0.917,14.65,53.8,7.23,34,22,4,3,0.117647059,0.136363636,7,2,15,4,0.117647059
793,PBDTsPhPh-BDD,O=C(C(C=CC=C1)=C1C/2=C(C#N)/C#N)C2=C/C(S3)=CC4=C3C(C5(C6=CC=C(CCCCCC)C=C6)C7=CC=C(CCCCCC)C=C7)=C(S4)C8=C5C=C(C(SC9=C%10SC(/C=C%11C(C(C=CC=C%12)=C%12C\%11=C(C#N)\C#N)=O)=C9)=C%10C%13(C%14=CC=C(CCCCCC)C=C%14)C%15=CC=C(CCCCCC)C=C%15)C%13=C8,0.895,17.07,65.9,10.07,34,22,4,3,0.117647059,0.136363636,7,2,15,4,0.117647059
793,PBDTsThPh-BDD,O=C(C(C=CC=C1)=C1C/2=C(C#N)/C#N)C2=C/C(S3)=CC4=C3C(C5(C6=CC=C(CCCCCC)C=C6)C7=CC=C(CCCCCC)C=C7)=C(S4)C8=C5C=C(C(SC9=C%10SC(/C=C%11C(C(C=CC=C%12)=C%12C\%11=C(C#N)\C#N)=O)=C9)=C%10C%13(C%14=CC=C(CCCCCC)C=C%14)C%15=CC=C(CCCCCC)C=C%15)C%13=C8,0.909,16.95,68.2,10.51,34,22,4,3,0.117647059,0.136363636,7,2,15,4,0.117647059
794,PBDB-T,O=C(C(C=CC=C1)=C1C/2=C(C#N)/C#N)C2=C/C(S3)=CC4=C3C(C5(C6=CC=C(CCCCCC)C=C6)C7=CC=C(CCCCCC)C=C7)=C(S4)C8=C5C=C(C(SC9=C%10SC(/C=C%11C(C(C=CC=C%12)=C%12C\%11=C(C#N)\C#N)=O)=C9)=C%10C%13(C%14=CC=C(CCCCCC)C=C%14)C%15=CC=C(CCCCCC)C=C%15)C%13=C8,0.89,17,66,10,34,22,4,3,0.117647059,0.136363636,7,2,15,4,0.117647059
794,PFBDB-T,O=C(C(C=CC=C1)=C1C/2=C(C#N)/C#N)C2=C/C(S3)=CC4=C3C(C5(C6=CC=C(CCCCCC)C=C6)C7=CC=C(CCCCCC)C=C7)=C(S4)C8=C5C=C(C(SC9=C%10SC(/C=C%11C(C(C=CC=C%12)=C%12C\%11=C(C#N)\C#N)=O)=C9)=C%10C%13(C%14=CC=C(CCCCCC)C=C%14)C%15=CC=C(CCCCCC)C=C%15)C%13=C8,0.95,18.5,66,11.71,34,22,4,3,0.117647059,0.136363636,7,2,15,4,0.117647059
794,PBDB-T,O=C(C/1=C\C2=CC3=C(C(C4(CCCCCCCC)CCCCCCCC)=C(C5=C4C=C(C6=C5)C7=C(C6(CCCCCCCC)CCCCCCCC)C(SC(/C=C8C(C9=C(C\8=C(C#N)/C#N)C=CC=C9)=O)=C%10)=C%10S7)S3)S2)C%11=C(C1=C(C#N)/C#N)C=CC=C%11,0.87,19.7,73,12.41,34,22,4,3,0.117647059,0.136363636,7,2,11,4,0.117647059
794,PFBDB-T,O=C(C/1=C\C2=CC3=C(C(C4(CCCCCCCC)CCCCCCCC)=C(C5=C4C=C(C6=C5)C7=C(C6(CCCCCCCC)CCCCCCCC)C(SC(/C=C8C(C9=C(C\8=C(C#N)/C#N)C=CC=C9)=O)=C%10)=C%10S7)S3)S2)C%11=C(C1=C(C#N)/C#N)C=CC=C%11,0.94,19.6,72,13.2,34,22,4,3,0.117647059,0.136363636,7,2,11,4,0.117647059
799,PBDB-T,O=C1C2=C(C(/C1=C/C3=CC4=C(C=C(C5=CC6=C(C7=C(C=C8C(C(C9=CC=C(C=C9)CCCCCC)(OC%10=C8SC(C%11=CC%12=C(S%11)C=C(/C=C(C(C%13=C%14C=CC=C%13)=O)/C%14=C(C#N)\C#N)C%12)=C%10)C%15=CC=C(C=C%15)CCCCCC)=C7)C(C%16=CC=C(C=C%16)CCCCCC)(O6)C%17=CC=C(C=C%17)CCCCCC)S5)S4)S3)=C(C#N)/C#N)C=CC=C2,0.85,7.19,46.76,2.86,52,26,7,3,0.134615385,0.115384615,9,2,17,5,0.096153846
799,PBDB-T,O=C1C2=C(C(/C1=C/C3=CC4=C(C=C(C5=CC6=C(C7=C(C=C8C(C(C9=CC=C(C=C9)CCCCCC)(OC%10=C8SC(C%11=CC%12=C(S%11)C=C(/C=C(C(C%13=C%14C=CC=C%13)=O)/C%14=C(C#N)\C#N)C%12)=C%10)C%15=CC=C(C=C%15)CCCCCC)=C7)C(C%16=CC=C(C=C%16)CCCCCC)(O6)C%17=CC=C(C=C%17)CCCCCC)S5)S4)S3)=C(C#N)/C#N)C=CC=C2,0.9,10.58,42.13,4.02,52,26,7,3,0.134615385,0.115384615,9,2,17,5,0.096153846
799,PBDB-T,O=C1C2=C(C(/C1=C/C3=CC4=C(C5=C(C=C6C(C(C7=CC=C(C=C7)CCCCCC)(OC8=C6SC(/C=C9/C(C%10=C(C9=O)C=CC=C%10)=C(C#N)\C#N)=C8)C%11=CC=C(C=C%11)CCCCCC)=C5)C(C%12=CC=C(C=C%12)CCCCCC)(O4)C%13=CC=C(C=C%13)CCCCCC)S3)=C(C#N)/C#N)C=CC=C2,0.76,13.05,59.83,5.95,30,22,4,3,0.133333333,0.136363636,5,2,13,2,0.066666667
799,PBDB-T,O=C1C2=C(C(/C1=C/C3=CC4=C(C5=C(C=C6C(C(C7=CC=C(C=C7)CCCCCC)(OC8=C6SC(/C=C9/C(C%10=C(C9=O)C=CC=C%10)=C(C#N)\C#N)=C8)C%11=CC=C(C=C%11)CCCCCC)=C5)C(C%12=CC=C(C=C%12)CCCCCC)(O4)C%13=CC=C(C=C%13)CCCCCC)S3)=C(C#N)/C#N)C=CC=C2,0.78,14.58,67.91,7.73,30,22,4,3,0.133333333,0.136363636,5,2,13,2,0.066666667
799,PBDB-T,O=C1C2=C(C=CC=C2)C(/C1=C/C3=CC=C(S3)C(S4)=CC5=C4C6=C(C(C7=CC=C(CCCCCC)C=C7)(C8=CC=C(CCCCCC)C=C8)O5)C=C9C(C(C%10=CC=C(CCCCCC)C=C%10)(C%11=CC=C(CCCCCC)C=C%11)OC%12=C9SC(C%13=CC=C(/C=C%14/C(C(C=CC=C%15)=C%15C%14=O)=C(C#N)\C#N)S%13)=C%12)=C6)=C(C#N)/C#N,0.89,16.49,57.53,8.44,44,22,6,3,0.136363636,0.136363636,7,2,15,4,0.090909091
799,PBDB-T,O=C1C2=C(C=CC=C2)C(/C1=C/C3=CC=C(S3)C(S4)=CC5=C4C6=C(C(C7=CC=C(CCCCCC)C=C7)(C8=CC=C(CCCCCC)C=C8)O5)C=C9C(C(C%10=CC=C(CCCCCC)C=C%10)(C%11=CC=C(CCCCCC)C=C%11)OC%12=C9SC(C%13=CC=C(/C=C%14/C(C(C=CC=C%15)=C%15C%14=O)=C(C#N)\C#N)S%13)=C%12)=C6)=C(C#N)/C#N,0.89,17.31,59.61,9.21,44,22,6,3,0.136363636,0.136363636,7,2,15,4,0.090909091
801,PTB7-Th,O=C1C2=C(C=CC=C2)C(/C1=C/C(S3)=CC4=C3C5=CC6=C7C8C(C9=CC=C%10C%11=C9C7=C(N6CC(CCCCCC)CCCCCCCC)C=C%11C(SC(/C=C%12/C(C(C=CC=C%13)=C%13C%12=O)=C(C#N)/C#N)=C%14)=C%14C%10(C%15=CC=CC=C%15)C%16=CC=CC=C%16)=CC=C(C4(C%17=CC=CC=C%17)C%18=CC=CC=C%18)C85)=C(C#N)\C#N,0.863,8.53,42.4,3.12,50,22,3,3,0.06,0.136363636,10,2,18,2,0.04
801,PTB7-Th,O=C1C2=C(C=C(F)C(F)=C2)C(/C1=C/C(S3)=CC4=C3C5=CC6=C7C8C(C9=CC=C%10C%11=C9C7=C(N6CC(CCCCCC)CCCCCCCC)C=C%11C(SC(/C=C%12/C(C(C=C(F)C(F)=C%13)=C%13C%12=O)=C(C#N)/C#N)=C%14)=C%14C%10(C%15=CC=CC=C%15)C%16=CC=CC=C%16)=CC=C(C4(C%17=CC=CC=C%17)C%18=CC=CC=C%18)C85)=C(C#N)\C#N,0.771,18.72,55.7,8.16,50,22,3,5,0.06,0.227272727,10,2,18,2,0.04
801,PTB7-Th,O=C1C2=C(C=C(F)C(F)=C2)C(/C1=C/C(S3)=CC4=C3C5=CC6=C7C8C(C9=CC=C%10C%11=C9C7=C(N6CC(CCCCCC)CCCCCCCC)C=C%11C(SC(/C=C%12/C(C(C=C(F)C(F)=C%13)=C%13C%12=O)=C(C#N)/C#N)=C%14)=C%14C%10(C%15=CC=CC=C%15)C%16=CC=CC=C%16)=CC=C(C4(C%17=CC=CC=C%17)C%18=CC=CC=C%18)C85)=C(C#N)\C#N,0.76,21.92,61.3,10.21,50,22,3,5,0.06,0.227272727,10,2,18,2,0.04
805,BTR,O=C1C2=C(C=CC=C2)C(/C1=C/C3=CC(S4)=C(S3)C5=C4C6=C(C5(C7=CC=C(CCCCCC)C=C7)C8=CC=C(CCCCCC)C=C8)C=C9C(C(C%10=CC=C(CCCCCC)C=C%10)(C%11=CC=C(CCCCCC)C=C%11)C%12=C9SC%13=C%12SC(/C=C%14/C(C(C=CC=C%15)=C%15C%14=O)=C(C#N)/C#N)=C%13)=C6)=C(C#N)\C#N,0.76,1.8,32,0.4,34,22,4,3,0.117647059,0.136363636,7,2,15,4,0.117647059
805,BTR,O=C1C2=C(C=CC=C2)C(/C1=C/C3=CC(S4)=C(S3)C5=C4C6=C(C5(C7=CC=C(CCCCCC)C=C7)C8=CC=C(CCCCCC)C=C8)C=C9C(C(C%10=CC=C(CCCCCC)C=C%10)(C%11=CC=C(CCCCCC)C=C%11)C%12=C9SC%13=C%12SC(/C=C%14/C(C(C=CC=C%15)=C%15C%14=O)=C(C#N)/C#N)=C%13)=C6)=C(C#N)\C#N,0.93,4.5,40,1.7,34,22,4,3,0.117647059,0.136363636,7,2,15,4,0.117647059
805,BTR,O=C1C2=C(C=CC=C2)C(/C1=C/C3=CC(S4)=C(S3)C5=C4C6=C(C5(C7=CC=C(CCCCCC)C=C7)C8=CC=C(CCCCCC)C=C8)C=C9C(C(C%10=CC=C(CCCCCC)C=C%10)(C%11=CC=C(CCCCCC)C=C%11)C%12=C9SC%13=C%12SC(/C=C%14/C(C(C=CC=C%15)=C%15C%14=O)=C(C#N)/C#N)=C%13)=C6)=C(C#N)\C#N,0.88,5.9,44,2.4,34,22,4,3,0.117647059,0.136363636,7,2,15,4,0.117647059
807,J61,O=C(N(CC)C/1=O)SC1=C\C2=CC=C(C3=NN(CCCCCCCC)N=C32)C4=CC(C5(C6=CC=C(CCCCCC)C=C6)C7=CC=C(CCCCCC)C=C7)=C(S4)C8=C5C=C(C(SC(C9=CC=C(/C=C%10SC(N(CC)C/%10=O)=O)C%11=NN(CCCCCCCC)N=C9%11)=C%12)=C%12C%13(C%14=CC=C(CCCCCC)C=C%14)C%15=CC=C(CCCCCC)C=C%15)C%13=C8,1.29,0.84,23.88,0.26,28,14,2,3,0.071428571,0.214285714,5,2,15,2,0.071428571
807,J61,O=C(N(CC)C(S/1)=S)C1=C/C(C2=NN(CCCCCCCC)N=C23)=CC=C3C(S4)=CC5=C4C6=CC(C(C7=CC=C(CCCCCC)C=C7)(C8=CC=C(CCCCCC)C=C8)C9=C%10SC(C%11=CC=C(/C=C%12C(N(CC)C(S\%12)=S)=O)C%13=NN(CCCCCCCC)N=C%13%11)=C9)=C%10C=C6C5(C%14=CC=C(CCCCCC)C=C%14)C%15=CC=C(CCCCCC)C=C%15,1.24,5.21,46.71,3.02,28,29,2,7,0.071428571,0.24137931,5,3,15,2,0.071428571
807,J61,O=C1N(/C(S/C1=C/C2=CC=C(C3=CC4=C(C5=CC6=C(C=C5C4(C7=CC=C(C=C7)CCCCCC)C8=CC=C(C=C8)CCCCCC)C9=C(C6(C%10=CC=C(C=C%10)CCCCCC)C%11=CC=C(C=C%11)CCCCCC)C=C(C%12=CC=C(C%13=NN(N=C%13%12)CCCCCCCC)/C=C%14C(N(/C(S\%14)=C(C#N)\C#N)CC)=O)S9)S3)C%15=NN(CCCCCCCC)N=C2%15)=C(C#N)\C#N)CC,1.15,10.84,66.17,8.25,28,33,2,8,0.071428571,0.242424242,5,3,15,2,0.071428571
809,PBDB-T,FC1=CC(C2=CC3=C(C4=C(C3(CC(CCCC)CC)CC(CCCC)CC)C=C(S4)/C=C5C(C6=C(C\5=C(C#N)/C#N)C=CC=C6)=O)S2)=C(C=C1C7=CC8=C(C9=C(C8(CC(CCCC)CC)CC(CCCC)CC)C=C(S9)/C=C%10C(C%11=C(C\%10=C(C#N)/C#N)C=CC=C%11)=O)S7)F,0.92,14.22,48,6.21,42,22,6,3,0.142857143,0.136363636,7,2,11,4,0.095238095
809,PBDB-T,FC1=CC(C2=CC3=C(C4=C(C3(CC(CCCC)CC)CC(CCCC)CC)C=C(S4)/C=C5C(C6=C(C\5=C(C#N)/C#N)C=CC=C6)=O)S2)=C(C=C1C7=CC8=C(C9=C(C8(CC(CCCC)CC)CC(CCCC)CC)C=C(S9)/C=C%10C(C%11=C(C\%10=C(C#N)/C#N)C=CC=C%11)=O)S7)F,0.95,13.38,63,8.1,42,22,6,3,0.142857143,0.136363636,7,2,11,4,0.095238095
