Repository: LANDRY-SANON/Performance-prediction-of-organic-solar-cells-using-artificial-intelligence

# Performance-prediction-of-organic-solar-cells-using-artificial-intelligence

The current challenge in photovoltaics is to improve the efficiency of cells while reducing their production cost. One of the research avenues is to replace silicon with an organic material. The objective of this project is to use Machine Learning (a subcategory of artificial intelligence) to optimize the organic materials used in order to manufacture organic photovoltaic cells (OPC) with better performance. These OPCs are photovoltaic cells in which at least the active layer is made of organic molecules.

File: data/jjapac4894supp2.csv (part 7 of 8)
Paper No.,D,A SMILES,VOC (V),JSC (mA/cm2),FF (%),PCE max (%),Num. atoms (electron-rich unit),Num. atoms (electron-deficient unit),Num. heteroatoms (electron-rich unit),Num. heteroatoms (electron-deficient unit),Proportion of heteroatoms (electron-rich unit),Proportion of heteroatoms (electron-deficient unit),Num. rings (electron-rich unit),Num. rings (electron-deficient unit),Total num. rings,Num. S atoms (electron-rich unit),Proportion of S atoms (electron-rich unit)
809,PBDB-T,FC1=CC(C2=CC3=C(C4=C(C3(CC(CCCC)CC)CC(CCCC)CC)C=C(S4)/C=C5C(C6=C(C\5=C(C#N)/C#N)C=CC=C6)=O)S2)=C(C=C1C7=CC8=C(C9=C(C8(CC(CCCC)CC)CC(CCCC)CC)C=C(S9)/C=C%10C(C%11=C(C\%10=C(C#N)/C#N)C=CC=C%11)=O)S7)F,0.85,15.86,68,9.1,42,22,6,3,0.142857143,0.136363636,7,2,11,4,0.095238095
809,PBDB-T,FC1=CC(C2=CC3=C(C4=C(C3(CC(CCCC)CC)CC(CCCC)CC)C=C(S4)/C=C5C(C6=C(C\5=C(C#N)/C#N)C=CC=C6)=O)S2)=C(C=C1C7=CC8=C(C9=C(C8(CC(CCCC)CC)CC(CCCC)CC)C=C(S9)/C=C%10C(C%11=C(C\%10=C(C#N)/C#N)C=CC=C%11)=O)S7)F,0.88,15.35,70,9.6,42,22,6,3,0.142857143,0.136363636,7,2,11,4,0.095238095
809,PBDB-T,FC1=CC(C2=CC3=C(C4=C(C3(CC(CCCC)CC)CC(CCCC)CC)C=C(S4)/C=C5C(C6=C(C\5=C(C#N)/C#N)C=CC=C6)=O)S2)=C(C=C1C7=CC8=C(C9=C(C8(CC(CCCC)CC)CC(CCCC)CC)C=C(S9)/C=C%10C(C%11=C(C\%10=C(C#N)/C#N)C=CC=C%11)=O)S7)F,0.91,15.66,72,10.14,42,22,6,3,0.142857143,0.136363636,7,2,11,4,0.095238095
811,PTB7-Th,O=C(C(C=CC=C1)=C1C/2=C(C#N)/C#N)C2=C/C(S3)=CC4=C3C(C5(C6=CC(F)=C(OCCCCCC)C=C6)C7=CC=C(OCCCCCC)C(F)=C7)=C(S4)C8=C5C=C(C(SC9=C%10SC(/C=C%11C(C(C=CC=C%12)=C%12C\%11=C(C#N)\C#N)=O)=C9)=C%10C%13(C%14=CC=C(OCCCCCC)C(F)=C%14)C%15=CC(F)=C(OCCCCCC)C=C%15)C%13=C8,0.78,12.99,56.7,6.17,34,22,4,3,0.117647059,0.136363636,7,2,15,4,0.117647059
811,PTZ-DO,O=C(C(C=CC=C1)=C1C/2=C(C#N)/C#N)C2=C/C(S3)=CC4=C3C(C5(C6=CC(F)=C(OCCCCCC)C=C6)C7=CC=C(OCCCCCC)C(F)=C7)=C(S4)C8=C5C=C(C(SC9=C%10SC(/C=C%11C(C(C=CC=C%12)=C%12C\%11=C(C#N)\C#N)=O)=C9)=C%10C%13(C%14=CC=C(OCCCCCC)C(F)=C%14)C%15=CC(F)=C(OCCCCCC)C=C%15)C%13=C8,0.88,12.55,60.6,6.69,34,22,4,3,0.117647059,0.136363636,7,2,15,4,0.117647059
811,PTB7-Th,O=C(C(C=CC=C1)=C1C/2=C(C#N)/C#N)C2=C/C(S3)=CC4=C3C(C5(C6=CC=C(CCCCCC)C=C6)C7=CC=C(CCCCCC)C=C7)=C(S4)C8=C5C=C(C(SC9=C%10SC(/C=C%11C(C(C=CC=C%12)=C%12C\%11=C(C#N)\C#N)=O)=C9)=C%10C%13(C%14=CC=C(CCCCCC)C=C%14)C%15=CC=C(CCCCCC)C=C%15)C%13=C8,0.8,13.82,61.6,7.31,34,22,4,3,0.117647059,0.136363636,7,2,15,4,0.117647059
811,PTB7-Th,O=C(C(C=CC=C1)=C1C/2=C(C#N)/C#N)C2=C/C(S3)=CC4=C3C(C5(C6=CC(OCCCCCC)=CC=C6)C7=CC=CC(OCCCCCC)=C7)=C(S4)C8=C5C=C(C(SC9=C%10SC(/C=C%11C(C(C=CC=C%12)=C%12C\%11=C(C#N)\C#N)=O)=C9)=C%10C%13(C%14=CC=CC(OCCCCCC)=C%14)C%15=CC(OCCCCCC)=CC=C%15)C%13=C8,0.8,14.19,60.1,7.33,34,22,4,3,0.117647059,0.136363636,7,2,15,4,0.117647059
811,PTB7-Th,O=C(C(C=CC=C1)=C1C/2=C(C#N)/C#N)C2=C/C(S3)=CC4=C3C(C5(C6=CC=C(OCCCCCC)C=C6)C7=CC=C(OCCCCCC)C=C7)=C(S4)C8=C5C=C(C(SC9=C%10SC(/C=C%11C(C(C=CC=C%12)=C%12C\%11=C(C#N)\C#N)=O)=C9)=C%10C%13(C%14=CC=C(OCCCCCC)C=C%14)C%15=CC=C(OCCCCCC)C=C%15)C%13=C8,0.8,14.79,59.1,7.51,34,22,4,3,0.117647059,0.136363636,7,2,15,4,0.117647059
811,PTZ-DO,O=C(C(C=CC=C1)=C1C/2=C(C#N)/C#N)C2=C/C(S3)=CC4=C3C(C5(C6=CC=C(CCCCCC)C=C6)C7=CC=C(CCCCCC)C=C7)=C(S4)C8=C5C=C(C(SC9=C%10SC(/C=C%11C(C(C=CC=C%12)=C%12C\%11=C(C#N)\C#N)=O)=C9)=C%10C%13(C%14=CC=C(CCCCCC)C=C%14)C%15=CC=C(CCCCCC)C=C%15)C%13=C8,0.92,14.3,61.2,8.05,34,22,4,3,0.117647059,0.136363636,7,2,15,4,0.117647059
811,PTZ-DO,O=C(C(C=CC=C1)=C1C/2=C(C#N)/C#N)C2=C/C(S3)=CC4=C3C(C5(C6=CC=C(OCCCCCC)C=C6)C7=CC=C(OCCCCCC)C=C7)=C(S4)C8=C5C=C(C(SC9=C%10SC(/C=C%11C(C(C=CC=C%12)=C%12C\%11=C(C#N)\C#N)=O)=C9)=C%10C%13(C%14=CC=C(OCCCCCC)C=C%14)C%15=CC=C(OCCCCCC)C=C%15)C%13=C8,0.92,14.56,67.4,9.03,34,22,4,3,0.117647059,0.136363636,7,2,15,4,0.117647059
811,PTZ-DO,O=C(C(C=CC=C1)=C1C/2=C(C#N)/C#N)C2=C/C(S3)=CC4=C3C(C5(C6=CC(OCCCCCC)=CC=C6)C7=CC=CC(OCCCCCC)=C7)=C(S4)C8=C5C=C(C(SC9=C%10SC(/C=C%11C(C(C=CC=C%12)=C%12C\%11=C(C#N)\C#N)=O)=C9)=C%10C%13(C%14=CC=CC(OCCCCCC)=C%14)C%15=CC(OCCCCCC)=CC=C%15)C%13=C8,0.92,15.18,66.4,9.28,34,22,4,3,0.117647059,0.136363636,7,2,15,4,0.117647059
816,PBDB-T,O=C(C(C=C(C)C=C1)=C1C/2=C(C#N)/C#N)C2=C/C(S3)=CC4=C3C(C5(C6=CC=C(CCCCCC)C=C6)C7=CC=C(CCCCCC)C=C7)=C(S4)C8=C5C=C(C(SC9=C%10SC(/C=C%11C(C(C=C(C)C=C%12)=C%12C\%11=C(C#N)\C#N)=O)=C9)=C%10C%13(C%14=CC=C(CCCCCC)C=C%14)C%15=CC=C(CCCCCC)C=C%15)C%13=C8,0.923,15.31,64,9.04,34,25,4,3,0.117647059,0.12,7,2,15,4,0.117647059
816,PBDB-T,O=C(C(C=C(C)C=C1)=C1C/2=C(C#N)/C#N)C2=C/C(S3)=CC4=C3C(C5(C6=CC=C(CCCCCC)C=C6)C7=CC=C(CCCCCC)C=C7)=C(S4)C8=C5C=C(C(SC9=C%10SC(/C=C%11C(C(C=C(C)C=C%12)=C%12C\%11=C(C#N)\C#N)=O)=C9)=C%10C%13(C%14=CC=C(CCCCCC)C=C%14)C%15=CC=C(CCCCCC)C=C%15)C%13=C8,0.932,15.5,65.8,9.51,34,25,4,3,0.117647059,0.12,7,2,15,4,0.117647059
816,PBDB-T,O=C(C(C=C(C)C=C1)=C1C/2=C(C#N)/C#N)C2=C/C(S3)=CC4=C3C(C5(C6=CC=C(CCCCCC)C=C6)C7=CC=C(CCCCCC)C=C7)=C(S4)C8=C5C=C(C(SC9=C%10SC(/C=C%11C(C(C=C(C)C=C%12)=C%12C\%11=C(C#N)\C#N)=O)=C9)=C%10C%13(C%14=CC=C(CCCCCC)C=C%14)C%15=CC=C(CCCCCC)C=C%15)C%13=C8,0.943,15.33,70.5,10.19,34,25,4,3,0.117647059,0.12,7,2,15,4,0.117647059
816,PBDB-T,O=C(C(C=C(C)C=C1)=C1C/2=C(C#N)/C#N)C2=C/C(S3)=CC4=C3C(C5(C6=CC=C(CCCCCC)C=C6)C7=CC=C(CCCCCC)C=C7)=C(S4)C8=C5C=C(C(SC9=C%10SC(/C=C%11C(C(C=C(C)C=C%12)=C%12C\%11=C(C#N)\C#N)=O)=C9)=C%10C%13(C%14=CC=C(CCCCCC)C=C%14)C%15=CC=C(CCCCCC)C=C%15)C%13=C8,0.942,15.51,71.4,10.45,34,25,4,3,0.117647059,0.12,7,2,15,4,0.117647059
816,PBDB-T,O=C(C(C=C(C)C=C1)=C1C/2=C(C#N)/C#N)C2=C/C(S3)=CC4=C3C(C5(C6=CC=C(CCCCCC)C=C6)C7=CC=C(CCCCCC)C=C7)=C(S4)C8=C5C=C(C(SC9=C%10SC(/C=C%11C(C(C=C(C)C=C%12)=C%12C\%11=C(C#N)\C#N)=O)=C9)=C%10C%13(C%14=CC=C(CCCCCC)C=C%14)C%15=CC=C(CCCCCC)C=C%15)C%13=C8,0.942,15.86,71.8,10.73,34,25,4,3,0.117647059,0.12,7,2,15,4,0.117647059
816,PBDB-T,O=C(C(C=C(C)C=C1)=C1C/2=C(C#N)/C#N)C2=C/C(S3)=CC4=C3C(C5(C6=CC=C(CCCCCC)C=C6)C7=CC=C(CCCCCC)C=C7)=C(S4)C8=C5C=C(C(SC9=C%10SC(/C=C%11C(C(C=C(C)C=C%12)=C%12C\%11=C(C#N)\C#N)=O)=C9)=C%10C%13(C%14=CC=C(CCCCCC)C=C%14)C%15=CC=C(CCCCCC)C=C%15)C%13=C8,0.94,16.58,70.7,11.04,34,25,4,3,0.117647059,0.12,7,2,15,4,0.117647059
830,PBDB-T,O=C(C(C=CC=C1)=C1C/2=C(C#N)/C#N)C2=C/C(S3)=CC4=C3C(C5(C6=CC=C(CCCCCC)C=C6)C7=CC=C(CCCCCC)C=C7)=C(S4)C8=C5C=C(C(SC9=C%10SC(/C=C%11C(C(C=CC=C%12)=C%12C\%11=C(C#N)\C#N)=O)=C9)=C%10C%13(C%14=CC=C(CCCCCC)C=C%14)C%15=CC=C(CCCCCC)C=C%15)C%13=C8,0.896,16.55,70.73,10.54,34,22,4,3,0.117647059,0.136363636,7,2,15,4,0.117647059
830,PBDB-T,O=C(C(C=C(C)C=C1)=C1C/2=C(C#N)/C#N)C2=C/C(S3)=CC4=C3C(C5(C6=CC=C(CCCCCC)C=C6)C7=CC=C(CCCCCC)C=C7)=C(S4)C8=C5C=C(C(SC9=C%10SC(/C=C%11C(C(C=C(C)C=C%12)=C%12C\%11=C(C#N)\C#N)=O)=C9)=C%10C%13(C%14=CC=C(CCCCCC)C=C%14)C%15=CC=C(CCCCCC)C=C%15)C%13=C8,0.95,16.37,74.06,11.52,34,25,4,3,0.117647059,0.12,7,2,15,4,0.117647059
835,PBTA-TF,O=C(C(C=C(C)C=C1)=C1C/2=C(C#N)/C#N)C2=C/C(S3)=CC4=C3C(C5(C6=CC=C(CCCCCC)C=C6)C7=CC=C(CCCCCC)C=C7)=C(S4)C8=C5C=C(C(SC9=C%10SC(/C=C%11C(C(C=C(C)C=C%12)=C%12C\%11=C(C#N)\C#N)=O)=C9)=C%10C%13(C%14=CC=C(CCCCCC)C=C%14)C%15=CC=C(CCCCCC)C=C%15)C%13=C8,0.93,14.28,59,8.2,34,25,4,3,0.117647059,0.12,7,2,15,4,0.117647059
835,PBTA-TF,S=C(C(SC=C1)=C1C/2=C(C#N)\C#N)C2=C/C3=CC(S4)=C(S3)C5=C4C6=C(C5(C7=CC=C(CCCCCC)C=C7)C8=CC=C(CCCCCC)C=C8)C=C9C(C(C%10=CC=C(CCCCCC)C=C%10)(C%11=CC=C(CCCCCC)C=C%11)C%12=C9SC%13=C%12SC(/C=C%14C(C(SC=C%15)=C%15C\%14=C(C#N)/C#N)=O)=C%13)=C6,1,15.54,67,10.4,34,22,4,4,0.117647059,0.181818182,7,2,15,4,0.117647059
835,PBTA-TF,O=C(C(C=C(F)C(F)=C1)=C1C/2=C(C#N)/C#N)C2=C/C(S3)=CC4=C3C(C5(C6=CC=C(CCCCCC)C=C6)C7=CC=C(CCCCCC)C=C7)=C(S4)C8=C5C=C(C(SC9=C%10SC(/C=C%11C(C(C=C(F)C(F)=C%12)=C%12C\%11=C(C#N)\C#N)=O)=C9)=C%10C%13(C%14=CC=C(CCCCCC)C=C%14)C%15=CC=C(CCCCCC)C=C%15)C%13=C8,0.73,20.24,72,10.6,34,22,4,5,0.117647059,0.227272727,7,2,15,4,0.117647059
835,PBTA-TF,O=C(C(C=C(C)C=C1)=C1C/2=C(C#N)/C#N)C2=C/C(S3)=CC4=C3C(C5(C6=CC=C(CCCCCC)C=C6)C7=CC=C(CCCCCC)C=C7)=C(S4)C8=C5C=C(C(SC9=C%10SC(/C=C%11C(C(C=C(C)C=C%12)=C%12C\%11=C(C#N)\C#N)=O)=C9)=C%10C%13(C%14=CC=C(CCCCCC)C=C%14)C%15=CC=C(CCCCCC)C=C%15)C%13=C8,0.94,18.1,64,11.3,34,25,4,3,0.117647059,0.12,7,2,15,4,0.117647059
835,PBTA-TF,O=C(C(C=C(C)C=C1)=C1C/2=C(C#N)/C#N)C2=C/C(S3)=CC4=C3C(C5(C6=CC=C(CCCCCC)C=C6)C7=CC=C(CCCCCC)C=C7)=C(S4)C8=C5C=C(C(SC9=C%10SC(/C=C%11C(C(C=C(C)C=C%12)=C%12C\%11=C(C#N)\C#N)=O)=C9)=C%10C%13(C%14=CC=C(CCCCCC)C=C%14)C%15=CC=C(CCCCCC)C=C%15)C%13=C8,0.95,18.14,66,11.7,34,25,4,3,0.117647059,0.12,7,2,15,4,0.117647059
835,PBTA-TF,O=C(C(C=C(C)C=C1)=C1C/2=C(C#N)/C#N)C2=C/C(S3)=CC4=C3C(C5(C6=CC=C(CCCCCC)C=C6)C7=CC=C(CCCCCC)C=C7)=C(S4)C8=C5C=C(C(SC9=C%10SC(/C=C%11C(C(C=C(C)C=C%12)=C%12C\%11=C(C#N)\C#N)=O)=C9)=C%10C%13(C%14=CC=C(CCCCCC)C=C%14)C%15=CC=C(CCCCCC)C=C%15)C%13=C8,0.96,18.37,67,12,34,25,4,3,0.117647059,0.12,7,2,15,4,0.117647059
835,PBTA-TF,O=C(C(C=C(C)C=C1)=C1C/2=C(C#N)/C#N)C2=C/C(S3)=CC4=C3C(C5(C6=CC=C(CCCCCC)C=C6)C7=CC=C(CCCCCC)C=C7)=C(S4)C8=C5C=C(C(SC9=C%10SC(/C=C%11C(C(C=C(C)C=C%12)=C%12C\%11=C(C#N)\C#N)=O)=C9)=C%10C%13(C%14=CC=C(CCCCCC)C=C%14)C%15=CC=C(CCCCCC)C=C%15)C%13=C8,0.97,17.76,71,12.2,34,25,4,3,0.117647059,0.12,7,2,15,4,0.117647059
835,PBTA-TF,O=C(C(C=C(C)C=C1)=C1C/2=C(C#N)/C#N)C2=C/C(S3)=CC4=C3C(C5(C6=CC=C(CCCCCC)C=C6)C7=CC=C(CCCCCC)C=C7)=C(S4)C8=C5C=C(C(SC9=C%10SC(/C=C%11C(C(C=C(C)C=C%12)=C%12C\%11=C(C#N)\C#N)=O)=C9)=C%10C%13(C%14=CC=C(CCCCCC)C=C%14)C%15=CC=C(CCCCCC)C=C%15)C%13=C8,0.96,18.71,70,13.1,34,25,4,3,0.117647059,0.12,7,2,15,4,0.117647059
845,FTAZ,O=C1C2=C(C=C(F)C(F)=C2)C(/C1=C/C(S3)=CC4=C3C5=C(C4(C6=CC=C(CCCCCC)C=C6)C7=CC=C(CCCCCC)C=C7)C8=CC=C9C(C(C%10=CC=C(CCCCCC)C=C%10)(C%11=CC=C(CCCCCC)C=C%11)C%12=C9SC(/C=C%13/C(C(C=C(F)C(F)=C%14)=C%14C%13=O)=C(C#N)\C#N)=C%12)=C8C=C5)=C(C#N)/C#N,0.766,16.1,59.2,7.31,34,22,2,5,0.058823529,0.227272727,6,2,14,2,0.058823529
845,FTAZ,O=C1C2=C(C=C(F)C(F)=C2)C(/C1=C/C(S3)=CC4=C3C5=C(C4(C6=CC=C(CCCCCC)C=C6)C7=CC=C(CCCCCC)C=C7)C8=CC=C9C(C(C%10=CC=C(CCCCCC)C=C%10)(C%11=CC=C(CCCCCC)C=C%11)C%12=C9SC(/C=C%13/C(C(C=C(F)C(F)=C%14)=C%14C%13=O)=C(C#N)\C#N)=C%12)=C8C=C5)=C(C#N)/C#N,0.775,15.7,60.5,7.45,34,22,2,5,0.058823529,0.227272727,6,2,14,2,0.058823529
845,FTAZ,O=C(C(C=C(F)C(F)=C1)=C1C/2=C(C#N)\C#N)C2=C/C3=CC(C4(C5=CC=CC(CCCCCC)=C5)C6=CC=C(CCCCCC)C=C6)=C(S3)C7=C4C(C(CCCCCC)=C8)=C(S7)C9=C8C(SC%10=C%11C(C%12=CC=C(CCCCCC)C=C%12)(C%13=CC=C(CCCCCC)C=C%13)C%14=C%10SC(/C=C%15C(C(C=C(F)C(F)=C%16)=C%16C\%15=C(C#N)/C#N)=O)=C%14)=C%11C(CCCCCC)=C9,0.902,18.5,67.2,11.2,40,22,4,5,0.1,0.227272727,8,2,16,4,0.1
845,FTAZ,O=C(C(C=C(F)C(F)=C1)=C1C/2=C(C#N)\C#N)C2=C/C3=CC(C4(C5=CC=CC(CCCCCC)=C5)C6=CC=C(CCCCCC)C=C6)=C(S3)C7=C4C(C(CCCCCC)=C8)=C(S7)C9=C8C(SC%10=C%11C(C%12=CC=C(CCCCCC)C=C%12)(C%13=CC=C(CCCCCC)C=C%13)C%14=C%10SC(/C=C%15C(C(C=C(F)C(F)=C%16)=C%16C\%15=C(C#N)/C#N)=O)=C%14)=C%11C(CCCCCC)=C9,0.9,19.7,69.3,12.3,40,22,4,5,0.1,0.227272727,8,2,16,4,0.1
856,PTZPF,O=C1C2=C(C=CC=C2)C(/C1=C/C3=CC(C4(C5=CC=C(CCCCCC)C=C5)C6=CC=C(CCCCCC)C=C6)=C(S3)C7=C4C8=C(S7)C(OCC(CC)CCCC)=C9C(SC%10=C9C(C%11=CC=C(CCCCCC)C=C%11)(C%12=CC=C(CCCCCC)C=C%12)C%13=C%10SC(/C=C%14/C(C(C=CC=C%15)=C%15C%14=O)=C(C#N)\C#N)=C%13)=C8OCC(CCCC)CC)=C(C#N)/C#N,0.93,12.27,49,5.63,34,22,4,3,0.117647059,0.136363636,7,2,15,4,0.117647059
856,PTZPF,O=C1C2=C(C=C(F)C=C2)C(/C1=C/C3=CC(C4(C5=CC=C(CCCCCC)C=C5)C6=CC=C(CCCCCC)C=C6)=C(S3)C7=C4C8=C(S7)C(OCC(CC)CCCC)=C9C(SC%10=C9C(C%11=CC=C(CCCCCC)C=C%11)(C%12=CC=C(CCCCCC)C=C%12)C%13=C%10SC(/C=C%14/C(C(C=C(F)C=C%15)=C%15C%14=O)=C(C#N)\C#N)=C%13)=C8OCC(CCCC)CC)=C(C#N)/C#N,0.88,16.64,49,7.27,34,22,4,4,0.117647059,0.181818182,7,2,15,4,0.117647059
866,PBDT-TDZ,O=C(C(C=CC=C1)=C1C/2=C(C#N)/C#N)C2=C/C(S3)=CC4=C3C(C5(C6=CC=C(CCCCCC)C=C6)C7=CC=C(CCCCCC)C=C7)=C(S4)C8=C5C=C(C(SC9=C%10SC(/C=C%11C(C(C=CC=C%12)=C%12C\%11=C(C#N)\C#N)=O)=C9)=C%10C%13(C%14=CC=C(CCCCCC)C=C%14)C%15=CC=C(CCCCCC)C=C%15)C%13=C8,1.02,15.91,58.1,9.43,34,22,4,3,0.117647059,0.136363636,7,2,15,4,0.117647059
866,PBDTS-TDZ,O=C(C(C=CC=C1)=C1C/2=C(C#N)/C#N)C2=C/C(S3)=CC4=C3C(C5(C6=CC=C(CCCCCC)C=C6)C7=CC=C(CCCCCC)C=C7)=C(S4)C8=C5C=C(C(SC9=C%10SC(/C=C%11C(C(C=CC=C%12)=C%12C\%11=C(C#N)\C#N)=O)=C9)=C%10C%13(C%14=CC=C(CCCCCC)C=C%14)C%15=CC=C(CCCCCC)C=C%15)C%13=C8,1.08,17.01,55.9,10.26,34,22,4,3,0.117647059,0.136363636,7,2,15,4,0.117647059
866,PBDT-TDZ,O=C(C(C=CC=C1)=C1C/2=C(C#N)/C#N)C2=C/C(S3)=CC4=C3C(C5(C6=CC=C(CCCCCC)C=C6)C7=CC=C(CCCCCC)C=C7)=C(S4)C8=C5C=C(C(SC9=C%10SC(/C=C%11C(C(C=CC=C%12)=C%12C\%11=C(C#N)\C#N)=O)=C9)=C%10C%13(C%14=CC=C(CCCCCC)C=C%14)C%15=CC=C(CCCCCC)C=C%15)C%13=C8,1.01,17.15,67.7,11.72,34,22,4,3,0.117647059,0.136363636,7,2,15,4,0.117647059
866,PBDTS-TDZ,O=C(C(C=CC=C1)=C1C/2=C(C#N)/C#N)C2=C/C(S3)=CC4=C3C(C5(C6=CC=C(CCCCCC)C=C6)C7=CC=C(CCCCCC)C=C7)=C(S4)C8=C5C=C(C(SC9=C%10SC(/C=C%11C(C(C=CC=C%12)=C%12C\%11=C(C#N)\C#N)=O)=C9)=C%10C%13(C%14=CC=C(CCCCCC)C=C%14)C%15=CC=C(CCCCCC)C=C%15)C%13=C8,2.13,9.1,61.5,11.92,34,22,4,3,0.117647059,0.136363636,7,2,15,4,0.117647059
866,PBDTS-TDZ,O=C(C(C=CC=C1)=C1C/2=C(C#N)/C#N)C2=C/C(S3)=CC4=C3C(C5(C6=CC=C(CCCCCC)C=C6)C7=CC=C(CCCCCC)C=C7)=C(S4)C8=C5C=C(C(SC9=C%10SC(/C=C%11C(C(C=CC=C%12)=C%12C\%11=C(C#N)\C#N)=O)=C9)=C%10C%13(C%14=CC=C(CCCCCC)C=C%14)C%15=CC=C(CCCCCC)C=C%15)C%13=C8,2.14,9.31,63.5,12.66,34,22,4,3,0.117647059,0.136363636,7,2,15,4,0.117647059
866,PBDTS-TDZ,O=C(C(C=CC=C1)=C1C/2=C(C#N)/C#N)C2=C/C(S3)=CC4=C3C(C5(C6=CC=C(CCCCCC)C=C6)C7=CC=C(CCCCCC)C=C7)=C(S4)C8=C5C=C(C(SC9=C%10SC(/C=C%11C(C(C=CC=C%12)=C%12C\%11=C(C#N)\C#N)=O)=C9)=C%10C%13(C%14=CC=C(CCCCCC)C=C%14)C%15=CC=C(CCCCCC)C=C%15)C%13=C8,1.1,17.78,65.4,12.8,34,22,4,3,0.117647059,0.136363636,7,2,15,4,0.117647059
866,PBDTS-TDZ,O=C(C(C=CC=C1)=C1C/2=C(C#N)/C#N)C2=C/C(S3)=CC4=C3C(C5(C6=CC=C(CCCCCC)C=C6)C7=CC=C(CCCCCC)C=C7)=C(S4)C8=C5C=C(C(SC9=C%10SC(/C=C%11C(C(C=CC=C%12)=C%12C\%11=C(C#N)\C#N)=O)=C9)=C%10C%13(C%14=CC=C(CCCCCC)C=C%14)C%15=CC=C(CCCCCC)C=C%15)C%13=C8,2.13,9.77,64.1,13.35,34,22,4,3,0.117647059,0.136363636,7,2,15,4,0.117647059
869,PBDB-TF,O=C(C(C=C(F)C(F)=C1)=C1C/2=C(C#N)/C#N)C2=C/C(S3)=CC4=C3C(C5(C6=CC=C(CCCCCC)C=C6)C7=CC=C(CCCCCC)C=C7)=C(S4)C8=C5C=C(C(SC9=C%10SC(/C=C%11C(C(C=C(F)C(F)=C%12)=C%12C\%11=C(C#N)\C#N)=O)=C9)=C%10C%13(C%14=CC=C(CCCCCC)C=C%14)C%15=CC=C(CCCCCC)C=C%15)C%13=C8,0.74,17.14,62.76,7.96,34,22,4,5,0.117647059,0.227272727,7,2,15,4,0.117647059
869,PBDB-TF,O=C(C(C=C(F)C(F)=C1)=C1C/2=C(C#N)/C#N)C2=C/C(S3)=CC4=C3C(C5(C6=CC=C(CCCCCC)C=C6)C7=CC=C(CCCCCC)C=C7)=C(S4)C8=C5C=C(C(SC9=C%10SC(/C=C%11C(C(C=C(F)C(F)=C%12)=C%12C\%11=C(C#N)\C#N)=O)=C9)=C%10C%13(C%14=CC=C(CCCCCC)C=C%14)C%15=CC=C(CCCCCC)C=C%15)C%13=C8,0.78,16.78,66.7,8.73,34,22,4,5,0.117647059,0.227272727,7,2,15,4,0.117647059
869,PBDB-TF,O=C(C(C=C(F)C(F)=C1)=C1C/2=C(C#N)/C#N)C2=C/C(S3)=CC4=C3C(C5(C6=CC=C(CCCCCC)C=C6)C7=CC=C(CCCCCC)C=C7)=C(S4)C8=C5C=C(C(SC9=C%10SC(/C=C%11C(C(C=C(F)C(F)=C%12)=C%12C\%11=C(C#N)\C#N)=O)=C9)=C%10C%13(C%14=CC=C(CCCCCC)C=C%14)C%15=CC=C(CCCCCC)C=C%15)C%13=C8,0.84,21.29,63.41,11.34,34,22,4,5,0.117647059,0.227272727,7,2,15,4,0.117647059
869,PBDB-TF,O=C(C(C=C(F)C(F)=C1)=C1C/2=C(C#N)/C#N)C2=C/C(S3)=CC4=C3C(C5(C6=CC=C(CCCCCC)C=C6)C7=CC=C(CCCCCC)C=C7)=C(S4)C8=C5C=C(C(SC9=C%10SC(/C=C%11C(C(C=C(F)C(F)=C%12)=C%12C\%11=C(C#N)\C#N)=O)=C9)=C%10C%13(C%14=CC=C(CCCCCC)C=C%14)C%15=CC=C(CCCCCC)C=C%15)C%13=C8,0.85,21.47,70.03,12.78,34,22,4,5,0.117647059,0.227272727,7,2,15,4,0.117647059
869,PBDB-TF,O=C(C(C=C(F)C(F)=C1)=C1C/2=C(C#N)/C#N)C2=C/C(S3)=CC4=C3C(C5(C6=CC=C(CCCCCC)C=C6)C7=CC=C(CCCCCC)C=C7)=C(S4)C8=C5C=C(C(SC9=C%10SC(/C=C%11C(C(C=C(F)C(F)=C%12)=C%12C\%11=C(C#N)\C#N)=O)=C9)=C%10C%13(C%14=CC=C(CCCCCC)C=C%14)C%15=CC=C(CCCCCC)C=C%15)C%13=C8,0.87,20.68,73.87,13.29,34,22,4,5,0.117647059,0.227272727,7,2,15,4,0.117647059
869,PBDB-TF,O=C(C(C=C(F)C(F)=C1)=C1C/2=C(C#N)/C#N)C2=C/C(S3)=CC4=C3C(C5(C6=CC=C(CCCCCC)C=C6)C7=CC=C(CCCCCC)C=C7)=C(S4)C8=C5C=C(C(SC9=C%10SC(/C=C%11C(C(C=C(F)C(F)=C%12)=C%12C\%11=C(C#N)\C#N)=O)=C9)=C%10C%13(C%14=CC=C(CCCCCC)C=C%14)C%15=CC=C(CCCCCC)C=C%15)C%13=C8,0.87,20.73,80.79,14.57,34,22,4,5,0.117647059,0.227272727,7,2,15,4,0.117647059
870,J61,O=C1/C(C2=CC=C(C3=C(CC(CCCC)CCCCCC)C=C(/C=C4/C(C(C=CC=C5)=C5C4=O)=C(C#N)\C#N)S3)C=C2N1CC(CCCCCC)CCCC)=C6C7=CC=C(C8=C(CC(CCCC)CCCCCC)C=C(/C=C9/C(C(C=CC=C%10)=C%10C9=O)=C(C#N)\C#N)S8)C=C7N(CC(CCCCCC)CCCC)C\6=O,0.83,6.36,53,2.82,30,22,4,3,0.133333333,0.136363636,4,2,10,0,0
872,PTB7-Th,O=C(N1CC(CCCC)CCCCCC)C2=C(C3=CC=C(/C=C(C#N)/C#N)S3)N(CC(CCCC)CCCCCC)C(C2=C1C(S4)=CC=C4C(C=C5)=CC6=C5C(C=CC=C7)=C7C86C9=C(C=CC=C9)C%10=C8C=CC=C%10)=O,0.74,1.09,31.52,0.26,41,28,0,6,0,0.214285714,6,4,10,0,0
872,PTB7-Th,O=C(N1CC(CCCC)CCCCCC)C2=C(C3=CC=C(/C=C(C#N)/C#N)S3)N(CC(CCCC)CCCCCC)C(C2=C1C(S4)=CC=C4C(C=C5)=CC6=C5C(C=CC(C7=CC=C(S7)C8=C9C(N(C(C%10=CC=C(/C=C(C#N)/C#N)S%10)=C9C(N8CC(CCCC)CCCCCC)=O)CC(CCCC)CCCCCC)=O)=C%11)=C%11C%126C%13=C(C=CC=C%13)C%14=C%12C=CC=C%14)=O,0.74,3.22,41.37,0.98,41,28,0,6,0,0.214285714,6,4,14,0,0
872,PTB7-Th,O=C(N1CC(CCCC)CCCCCC)C2=C(C3=CC=C(/C=C(C#N)/C#N)S3)N(CC(CCCC)CCCCCC)C(C2=C1C(S4)=CC=C4C(C=C5)=CC6=C5C(C=CC(C7=CC=C(S7)C8=C9C(N(C(C%10=CC=C(/C=C(C#N)/C#N)S%10)=C9C(N8CC(CCCC)CCCCCC)=O)CC(CCCC)CCCCCC)=O)=C%11)=C%11C%126C%13=C(C=CC(C%14=CSC(C%15=C%16C(N(C(C%17=CC=C(/C=C(C#N)/C#N)S%17)=C%16C(N%15CC(CCCC)CCCCCC)=O)CC(CCCC)CCCCCC)=O)=C%14)=C%13)C%18=C%12C=C(C%19=CC=C(S%19)C%20=C%21C(N(C(C%22=CC=C(/C=C(C#N)/C#N)S%22)=C%21C(N%20CC(CCCC)CCCCCC)=O)CC(CCCC)CCCCCC)=O)C=C%18)=O,0.74,10.71,48.69,3.85,41,28,0,6,0,0.214285714,6,4,22,0,0
873,SM-BT-2F,O=C1C2=C(C=CC=C2)C(/C1=C/C3=CC(C4(C5=CC=C(CCCCCC)C=C5)C6=CC=C(CCCCCC)C=C6)=C(S3)C7=C4C=C(C(SC(/C=C8/C(C(C=CC=C9)=C9C8=O)=C(C#N)\C#N)=C%10)=C%10C%11(C%12=CC=C(CCCCCC)C=C%12)C%13=CC=C(CCCCCC)C=C%13)C%11=C7)=C(C#N)/C#N,0.987,5.36,30.2,1.6,28,22,2,3,0.071428571,0.136363636,5,2,13,2,0.071428571
873,SM-BT-2OR,O=C1C2=C(C=CC=C2)C(/C1=C/C3=CC(C4(C5=CC=C(CCCCCC)C=C5)C6=CC=C(CCCCCC)C=C6)=C(S3)C7=C4C=C(C(SC(/C=C8/C(C(C=CC=C9)=C9C8=O)=C(C#N)\C#N)=C%10)=C%10C%11(C%12=CC=C(CCCCCC)C=C%12)C%13=CC=C(CCCCCC)C=C%13)C%11=C7)=C(C#N)/C#N,0.962,7.1,34.1,2.33,28,22,2,3,0.071428571,0.136363636,5,2,13,2,0.071428571
873,SM-BT-2F,O=C1C2=C(C=CC=C2)C(/C1=C/C3=CC(C4(C5=CC=C(CCCCCC)C=C5)C6=CC=C(CCCCCC)C=C6)=C(S3)C7=C4C=C(C(SC(/C=C8/C(C(C=CC=C9)=C9C8=O)=C(C#N)\C#N)=C%10)=C%10C%11(C%12=CC=C(CCCCCC)C=C%12)C%13=CC=C(CCCCCC)C=C%13)C%11=C7)=C(C#N)/C#N,0.983,6.74,41.7,2.76,28,22,2,3,0.071428571,0.136363636,5,2,13,2,0.071428571
873,SM-BT-2OR,O=C1C2=C(C=CC=C2)C(/C1=C/C3=CC(C4(C5=CC=C(CCCCCC)C=C5)C6=CC=C(CCCCCC)C=C6)=C(S3)C7=C4C=C(C(SC(/C=C8/C(C(C=CC=C9)=C9C8=O)=C(C#N)\C#N)=C%10)=C%10C%11(C%12=CC=C(CCCCCC)C=C%12)C%13=CC=C(CCCCCC)C=C%13)C%11=C7)=C(C#N)/C#N,0.939,13.57,56.5,7.2,28,22,2,3,0.071428571,0.136363636,5,2,13,2,0.071428571
879,PBDB-T,O=C(C(C=CC=C1)=C1C/2=C(C#N)/C#N)C2=C/C(S3)=CC4=C3C(C5(C6=CC=C(CCCCCC)S6)C7=CC=C(CCCCCC)S7)=C(S4)C8=C5C=C(C(SC9=C%10SC(/C=C%11C(C(C=CC=C%12)=C%12C\%11=C(C#N)\C#N)=O)=C9)=C%10C%13(C%14=CC=C(CCCCCC)S%14)C%15=CC=C(CCCCCC)S%15)C%13=C8,0.8,14.2,57,6.76,34,22,4,3,0.117647059,0.136363636,7,2,15,4,0.117647059
879,PBDB-T,O=C(C(C=CC=C1)=C1C/2=C(C#N)/C#N)C2=C/C(S3)=CC4=C3C(C5(C6=CC=C(CCCCCC)C=C6)C7=CC=C(CCCCCC)C=C7)=C(S4)C8=C5C=C(C(SC9=C%10SC(/C=C%11C(C(C=CC=C%12)=C%12C\%11=C(C#N)\C#N)=O)=C9)=C%10C%13(C%14=CC=C(CCCCCC)C=C%14)C%15=CC=C(CCCCCC)C=C%15)C%13=C8,0.87,15.4,63,8.71,34,22,4,3,0.117647059,0.136363636,7,2,15,4,0.117647059
883,PBDB-T,O=C(C(C=CC=C1)=C1C/2=C(C#N)/C#N)C2=C/C(S3)=CC4=C3C(C5(C6=CC=C(CCCCCC)C=C6)C7=CC=C(CCCCCC)C=C7)=C(S4)C8=C5C=C(C(SC9=C%10SC(/C=C%11C(C(C=CC=C%12)=C%12C\%11=C(C#N)\C#N)=O)=C9)=C%10C%13(C%14=CC=C(CCCCCC)C=C%14)C%15=CC=C(CCCCCC)C=C%15)C%13=C8,0.902,15.06,69,9.38,34,22,4,3,0.117647059,0.136363636,7,2,15,4,0.117647059
887,J61,S=C(S/1)N(CC)C(C1=C/C2=C(N=C(C3=CC=CC=C3)C(C4=CC=CC=C4)=N5)C5=C(S2)C6=CC7=C(C=C6)C8=C(C=C(C9=C%10C(N=C(C%11=CC=CC=C%11)C(C%12=CC=CC=C%12)=N%10)=C(/C=C%13C(N(CC)C(S\%13)=S)=O)S9)C=C8)C7(CCCCCCCC)CCCCCCCC)=O,1.05,10.92,51,5.81,37,48,2,7,0.054054054,0.145833333,5,5,13,2,0.054054054
896,P3HT,O=C(N1CC(CCCCCCCC)CCCCCCCCCC)C2=C(C3=NC=C(I)S3)N(CC(CCCCCCCC)CCCCCCCCCC)C(C2=C1C4=NC=C(C5=C(C)C(C)=C(I)S5)S4)=O,0.72,1.72,46.3,0.58,16,35,2,4,0.125,0.114285714,2,1,5,2,0.125
898,FTAZ,O=C(C(C=C(F)C(F)=C1)=C1C/2=C(C#N)/C#N)C2=C/C(S3)=CC4=C3C(C5(C6=CC=C(CCCCCC)S6)C7=CC=C(CCCCCC)S7)=C(S4)C8=C5C=C(C(SC9=C%10SC(/C=C%11C(C(C=C(F)C(F)=C%12)=C%12C\%11=C(C#N)\C#N)=O)=C9)=C%10C%13(C%14=CC=C(CCCCCC)S%14)C%15=CC=C(CCCCCC)S%15)C%13=C8,0.751,17.19,70.07,9.06,34,22,4,5,0.117647059,0.227272727,7,2,15,4,0.117647059
898,FTAZ,O=C(C(C=CC(OC)=C1)=C1C/2=C(C#N)/C#N)C2=C/C(S3)=CC4=C3C(C5(C6=CC=C(CCCCCC)S6)C7=CC=C(CCCCCC)S7)=C(S4)C8=C5C=C(C(SC9=C%10SC(/C=C%11C(C(C=CC(OC)=C%12)=C%12C\%11=C(C#N)\C#N)=O)=C9)=C%10C%13(C%14=CC=C(CCCCCC)S%14)C%15=CC=C(CCCCCC)S%15)C%13=C8,0.962,16.34,68.33,10.7,34,31,4,4,0.117647059,0.129032258,7,2,15,4,0.117647059
900,PTB7-Th,O=C1C2=C(C=CC=C2)C(/C1=C/C(S3)=CC(C3=C4)=CC5=C4C6=CC(C(C7=CC=C(CCCCCC)C=C7)(C8=CC=C(CCCCCC)C=C8)C9=C%10C=C%11C(C=C(/C=C%12/C(C(C=CC=C%13)=C%13C%12=O)=C(C#N)\C#N)S%11)=C9)=C%10C=C6C5(C%14=CC=C(CCCCCC)C=C%14)C%15=CC=C(CCCCCC)C=C%15)=C(C#N)/C#N,0.808,11.33,39.53,3.62,40,22,2,3,0.05,0.136363636,7,2,15,2,0.05
900,PTB7-Th,O=C1C2=C(C=CC=C2)C(/C1=C/C(S3)=CC(C3=C4)=CC5=C4C6=CC(C(C7=CC=C(CCCCCC)C=C7)(C8=CC=C(CCCCCC)C=C8)C9=C%10C=C%11C(C=C(/C=C%12/C(C(C=CC=C%13)=C%13C%12=O)=C(C#N)\C#N)S%11)=C9)=C%10C=C6C5(C%14=CC=C(CCCCCC)C=C%14)C%15=CC=C(CCCCCC)C=C%15)=C(C#N)/C#N,0.831,11.45,46.73,4.45,40,22,2,3,0.05,0.136363636,7,2,15,2,0.05
903,PTB7-Th,FC(C(F)=C1)=CC2=C1C(C(/C2=C(C#N)\C#N)=C\C3=CC(S4)C(S3)C5=C4C(S6)=C(OC5(C7=CC=C(CCCCCC)C=C7)C8=CC(CCCCCC)=CC=C8)C9C6C(OC(C%10=CC=C(CCCCCC)C=C%10)(C%11=CC=C(CCCCCC)C=C%11)C%12=C%13SC%14C%12SC(/C=C%15/C(C(C=C(F)C(F)=C%16)=C%16C%15=O)=C(C#N)\C#N)=C%14)=C%13S9)=O,0.69,23.84,63.8,10.48,42,26,8,3,0.19047619,0.115384615,8,2,16,6,0.142857143
905,PBDB-TF,O=C(C(C=CC=C1)=C1C/2=C(C#N)/C#N)C2=C/C(S3)=CC4=C3C5=CC(C(C6=CC=C(CCCCCC)C=C6)(C7=CC=C(CCCCCC)C=C7)C8=C9SC(/C=C%10C(C(C=CC=C%11)=C%11C\%10=C(C#N)\C#N)=O)=C8)=C9C=C5C4(C%12=CC=C(CCCCCC)C=C%12)C%13=CC=C(CCCCCC)C=C%13,0.993,13.01,57,7.4,28,22,2,3,0.071428571,0.136363636,5,2,13,2,0.071428571
905,PBDB-TF,O=C(C(C=C(C=CC=C1)C1=C2)=C2C/3=C(C#N)/C#N)C3=C/C(S4)=CC5=C4C6=CC(C(C7=CC=C(CCCCCC)C=C7)(C8=CC=C(CCCCCC)C=C8)C9=C%10SC(/C=C%11C(C(C=C(C=CC=C%12)C%12=C%13)=C%13C\%11=C(C#N)\C#N)=O)=C9)=C%10C=C6C5(C%14=CC=C(CCCCCC)C=C%14)C%15=CC=C(CCCCCC)C=C%15,0.946,16.58,78,12.2,28,28,2,3,0.071428571,0.107142857,5,3,15,2,0.071428571
906,PBDB-T,O=C(N(CC)/C(S/1)=C(C#N)/C#N)C1=C\C2=CC=C(C3=NSN=C32)C(C=C4)=CC5=C4C(C=CC(C6=CC=C(/C=C7S/C(N(CC)C\7=O)=C(C#N)\C#N)C8=NSN=C86)=C9)=C9C5%10C%11=C(C=C(OCCCCCCCC)C=C%11)C%12=C%10C=CC(OCCCCCCCC)=C%12,0.97,13.65,70.9,9.39,41,32,0,8,0,0.25,6,3,12,0,0
906,PBDB-T:PTB7-Th(0.9:0.1),O=C(N(CC)/C(S/1)=C(C#N)/C#N)C1=C\C2=CC=C(C3=NSN=C32)C(C=C4)=CC5=C4C(C=CC(C6=CC=C(/C=C7S/C(N(CC)C\7=O)=C(C#N)\C#N)C8=NSN=C86)=C9)=C9C5%10C%11=C(C=C(OCCCCCCCC)C=C%11)C%12=C%10C=CC(OCCCCCCCC)=C%12,0.96,14.61,71.1,9.97,41,32,0,8,0,0.25,6,3,12,0,0
906,PTB7-Th,O=C(N(CC)/C(S/1)=C(C#N)/C#N)C1=C\C2=CC=C(C3=NSN=C32)C(C=C4)=CC5=C4C(C=CC(C6=CC=C(/C=C7S/C(N(CC)C\7=O)=C(C#N)\C#N)C8=NSN=C86)=C9)=C9C5%10C%11=C(C=C(OCCCCCCCC)C=C%11)C%12=C%10C=CC(OCCCCCCCC)=C%12,0.91,17.11,64.9,10.1,41,32,0,8,0,0.25,6,3,12,0,0
906,PBDB-T:PTB7-Th(0.7:0.3),O=C(N(CC)/C(S/1)=C(C#N)/C#N)C1=C\C2=CC=C(C3=NSN=C32)C(C=C4)=CC5=C4C(C=CC(C6=CC=C(/C=C7S/C(N(CC)C\7=O)=C(C#N)\C#N)C8=NSN=C86)=C9)=C9C5%10C%11=C(C=C(OCCCCCCCC)C=C%11)C%12=C%10C=CC(OCCCCCCCC)=C%12,0.95,15.96,71.5,10.84,41,32,0,8,0,0.25,6,3,12,0,0
906,PBDB-T:PTB7-Th(0.1:0.9),O=C(N(CC)/C(S/1)=C(C#N)/C#N)C1=C\C2=CC=C(C3=NSN=C32)C(C=C4)=CC5=C4C(C=CC(C6=CC=C(/C=C7S/C(N(CC)C\7=O)=C(C#N)\C#N)C8=NSN=C86)=C9)=C9C5%10C%11=C(C=C(OCCCCCCCC)C=C%11)C%12=C%10C=CC(OCCCCCCCC)=C%12,0.92,17.42,68.8,11.03,41,32,0,8,0,0.25,6,3,12,0,0
906,PBDB-T:PTB7-Th(0.5:0.5),O=C(N(CC)/C(S/1)=C(C#N)/C#N)C1=C\C2=CC=C(C3=NSN=C32)C(C=C4)=CC5=C4C(C=CC(C6=CC=C(/C=C7S/C(N(CC)C\7=O)=C(C#N)\C#N)C8=NSN=C86)=C9)=C9C5%10C%11=C(C=C(OCCCCCCCC)C=C%11)C%12=C%10C=CC(OCCCCCCCC)=C%12,0.94,17.05,72.3,11.59,41,32,0,8,0,0.25,6,3,12,0,0
906,PBDB-T:PTB7-Th(0.3:0.7),O=C(N(CC)/C(S/1)=C(C#N)/C#N)C1=C\C2=CC=C(C3=NSN=C32)C(C=C4)=CC5=C4C(C=CC(C6=CC=C(/C=C7S/C(N(CC)C\7=O)=C(C#N)\C#N)C8=NSN=C86)=C9)=C9C5%10C%11=C(C=C(OCCCCCCCC)C=C%11)C%12=C%10C=CC(OCCCCCCCC)=C%12,0.93,17.86,73.9,12.27,41,32,0,8,0,0.25,6,3,12,0,0
907,J71,O=C1C2=C(C=CC=C2)C(/C1=C/C=C/C3=CC(S4)=C(S3)C5=C4C6=C(C5(C7=CC=C(CCCCCC)C=C7)C8=CC=C(CCCCCC)C=C8)C=C9C(C(C%10=CC=C(CCCCCC)C=C%10)(C%11=CC=C(CCCCCC)C=C%11)C%12=C9SC%13=C%12SC(/C=C/C=C%14/C(C(C=CC=C%15)=C%15C%14=O)=C(C#N)/C#N)=C%13)=C6)=C(C#N)\C#N,0.89,14.47,57.64,7.34,34,26,4,3,0.117647059,0.115384615,7,2,15,4,0.117647059
907,J71,O=C1C2=C(C=C(F)C(F)=C2)C(/C1=C/C=C/C3=CC(S4)=C(S3)C5=C4C6=C(C5(C7=CC=C(CCCCCC)C=C7)C8=CC=C(CCCCCC)C=C8)C=C9C(C(C%10=CC=C(CCCCCC)C=C%10)(C%11=CC=C(CCCCCC)C=C%11)C%12=C9SC%13=C%12SC(/C=C/C=C%14/C(C(C=C(F)C(F)=C%15)=C%15C%14=O)=C(C#N)/C#N)=C%13)=C6)=C(C#N)\C#N,0.78,19.81,49.48,7.64,34,26,4,3,0.117647059,0.115384615,7,2,15,4,0.117647059
907,J71,O=C1C2=C(C=C(F)C(F)=C2)C(/C1=C/C=C/C3=CC(S4)=C(S3)C5=C4C6=C(C5(C7=CC=C(CCCCCC)C=C7)C8=CC=C(CCCCCC)C=C8)C=C9C(C(C%10=CC=C(CCCCCC)C=C%10)(C%11=CC=C(CCCCCC)C=C%11)C%12=C9SC%13=C%12SC(/C=C/C=C%14/C(C(C=C(F)C(F)=C%15)=C%15C%14=O)=C(C#N)/C#N)=C%13)=C6)=C(C#N)\C#N,0.8,22.83,52.66,9.61,34,26,4,3,0.117647059,0.115384615,7,2,15,4,0.117647059
907,J71,O=C1C2=C(C=C(F)C=C2)C(/C1=C/C=C/C3=CC(S4)=C(S3)C5=C4C6=C(C5(C7=CC=C(CCCCCC)C=C7)C8=CC=C(CCCCCC)C=C8)C=C9C(C(C%10=CC=C(CCCCCC)C=C%10)(C%11=CC=C(CCCCCC)C=C%11)C%12=C9SC%13=C%12SC(/C=C/C=C%14/C(C(C=C(F)C=C%15)=C%15C%14=O)=C(C#N)/C#N)=C%13)=C6)=C(C#N)\C#N,0.84,19.73,58.67,9.72,34,26,4,3,0.117647059,0.115384615,7,2,15,4,0.117647059
907,J71,O=C1C2=C(C=C(F)C(F)=C2)C(/C1=C/C=C/C3=CC(S4)=C(S3)C5=C4C6=C(C5(C7=CC=C(CCCCCC)C=C7)C8=CC=C(CCCCCC)C=C8)C=C9C(C(C%10=CC=C(CCCCCC)C=C%10)(C%11=CC=C(CCCCCC)C=C%11)C%12=C9SC%13=C%12SC(/C=C/C=C%14/C(C(C=C(F)C(F)=C%15)=C%15C%14=O)=C(C#N)/C#N)=C%13)=C6)=C(C#N)\C#N,0.81,20.6,63.18,10.54,34,26,4,3,0.117647059,0.115384615,7,2,15,4,0.117647059
932,PBDB-T,O=C1C2=C(C=C(F)C(F)=C2)C(/C1=C/C(S3)=C4C(SC(CCCCCCCC)=C4)=C3C(C=C5)=CC6=C5C7C(C6(CC(CCCC)CC)CC(CCCC)CC)C8=C(C=C(C9=C(SC(CCCCCCCC)=C%10)C%10=C(/C=C%11/C(C(C=C(F)C(F)=C%12)=C%12C%11=O)=C(C#N)/C#N)S9)C=C8)C7(CC(CCCC)CC)CC(CCCC)CC)=C(C#N)\C#N,0.86,20.67,71.2,12.74,50,22,4,5,0.08,0.227272727,8,2,12,4,0.08
937,DRTB-T,O=C1C2=C(C=CC=C2)C(/C1=C/C3=CC(C4(C5=CC=C(CCCCCC)C=C5)C6=CC=C(CCCCCC)C=C6)=C(S3)C7=C4C=C(C(SC(/C=C8/C(C(C=CC=C9)=C9C8=O)=C(C#N)\C#N)=C%10)=C%10C%11(C%12=CC=C(CCCCCC)C=C%12)C%13=CC=C(CCCCCC)C=C%13)C%11=C7)=C(C#N)/C#N,0.99,14.31,62.9,8.9,28,22,2,3,0.071428571,0.136363636,5,2,13,2,0.071428571
946,PBDTDT-O,O=C(C(C=C(C)C=C1)=C1C/2=C(C#N)/C#N)C2=C/C(S3)=CC4=C3C(C5(C6=CC=C(CCCCCC)C=C6)C7=CC=C(CCCCCC)C=C7)=C(S4)C8=C5C=C(C(SC9=C%10SC(/C=C%11C(C(C=C(C)C=C%12)=C%12C\%11=C(C#N)\C#N)=O)=C9)=C%10C%13(C%14=CC=C(CCCCCC)C=C%14)C%15=CC=C(CCCCCC)C=C%15)C%13=C8,0.82,1.7,28.63,0.4,34,25,4,3,0.117647059,0.12,7,2,15,4,0.117647059
946,PBDTDT-O,O=C(C(C=C(C)C=C1)=C1C/2=C(C#N)/C#N)C2=C/C(S3)=CC4=C3C(C5(C6=CC=C(CCCCCC)C=C6)C7=CC=C(CCCCCC)C=C7)=C(S4)C8=C5C=C(C(SC9=C%10SC(/C=C%11C(C(C=C(C)C=C%12)=C%12C\%11=C(C#N)\C#N)=O)=C9)=C%10C%13(C%14=CC=C(CCCCCC)C=C%14)C%15=CC=C(CCCCCC)C=C%15)C%13=C8,0.87,1.56,31.07,0.42,34,25,4,3,0.117647059,0.12,7,2,15,4,0.117647059
946,PBDTDT-O,O=C(C(C=C(C)C=C1)=C1C/2=C(C#N)/C#N)C2=C/C(S3)=CC4=C3C(C5(C6=CC=C(CCCCCC)C=C6)C7=CC=C(CCCCCC)C=C7)=C(S4)C8=C5C=C(C(SC9=C%10SC(/C=C%11C(C(C=C(C)C=C%12)=C%12C\%11=C(C#N)\C#N)=O)=C9)=C%10C%13(C%14=CC=C(CCCCCC)C=C%14)C%15=CC=C(CCCCCC)C=C%15)C%13=C8,0.85,1.86,34.01,0.54,34,25,4,3,0.117647059,0.12,7,2,15,4,0.117647059
946,PBDTDT-TT,O=C(C(C=C(C)C=C1)=C1C/2=C(C#N)/C#N)C2=C/C(S3)=CC4=C3C(C5(C6=CC=C(CCCCCC)C=C6)C7=CC=C(CCCCCC)C=C7)=C(S4)C8=C5C=C(C(SC9=C%10SC(/C=C%11C(C(C=C(C)C=C%12)=C%12C\%11=C(C#N)\C#N)=O)=C9)=C%10C%13(C%14=CC=C(CCCCCC)C=C%14)C%15=CC=C(CCCCCC)C=C%15)C%13=C8,0.81,16.56,55.02,7.39,34,25,4,3,0.117647059,0.12,7,2,15,4,0.117647059
946,PBDTDT-TT,O=C(C(C=C(C)C=C1)=C1C/2=C(C#N)/C#N)C2=C/C(S3)=CC4=C3C(C5(C6=CC=C(CCCCCC)C=C6)C7=CC=C(CCCCCC)C=C7)=C(S4)C8=C5C=C(C(SC9=C%10SC(/C=C%11C(C(C=C(C)C=C%12)=C%12C\%11=C(C#N)\C#N)=O)=C9)=C%10C%13(C%14=CC=C(CCCCCC)C=C%14)C%15=CC=C(CCCCCC)C=C%15)C%13=C8,0.82,15.58,60.01,7.64,34,25,4,3,0.117647059,0.12,7,2,15,4,0.117647059
946,PBDTDT-TT,O=C(C(C=C(C)C=C1)=C1C/2=C(C#N)/C#N)C2=C/C(S3)=CC4=C3C(C5(C6=CC=C(CCCCCC)C=C6)C7=CC=C(CCCCCC)C=C7)=C(S4)C8=C5C=C(C(SC9=C%10SC(/C=C%11C(C(C=C(C)C=C%12)=C%12C\%11=C(C#N)\C#N)=O)=C9)=C%10C%13(C%14=CC=C(CCCCCC)C=C%14)C%15=CC=C(CCCCCC)C=C%15)C%13=C8,0.82,16.17,63.4,8.43,34,25,4,3,0.117647059,0.12,7,2,15,4,0.117647059
949,SM2,O=C1C2=C(C=CC=C2)C(/C1=C/C3=CC(C4(C5=CC=C(CCCCCC)C=C5)C6=CC=C(CCCCCC)C=C6)=C(S3)C7=C4C=C(C(SC(/C=C8/C(C(C=CC=C9)=C9C8=O)=C(C#N)\C#N)=C%10)=C%10C%11(C%12=CC=C(CCCCCC)C=C%12)C%13=CC=C(CCCCCC)C=C%13)C%11=C7)=C(C#N)/C#N,0.768,10.77,64.4,5.32,28,22,2,3,0.071428571,0.136363636,5,2,13,2,0.071428571
949,SM1,O=C1C2=C(C=CC=C2)C(/C1=C/C3=CC(C4(C5=CC=C(CCCCCC)C=C5)C6=CC=C(CCCCCC)C=C6)=C(S3)C7=C4C=C(C(SC(/C=C8/C(C(C=CC=C9)=C9C8=O)=C(C#N)\C#N)=C%10)=C%10C%11(C%12=CC=C(CCCCCC)C=C%12)C%13=CC=C(CCCCCC)C=C%13)C%11=C7)=C(C#N)/C#N,0.905,15.18,73.55,10.11,28,22,2,3,0.071428571,0.136363636,5,2,13,2,0.071428571
957,PBDB-T,O=C1C2=C(C=CC=C2)C(/C1=C/C(S3)=CC4=C3C5=CC6=C(C=C5C4(C7=CC=C(CCCCCC)C=C7)C8=CC=C(CCCCCC)C=C8)C9=C(C=C(C(SC(/C=C%10C(C(C=CC=C%11)=C%11C\%10=C(C#N)\C#N)=O)=C%12)=C%12C%13(C%14=CC=C(CCCCCC)C=C%14)C%15=CC=C(CCCCCC)C=C%15)C%13=C9)N6CCCCCCCC)=C(C#N)/C#N,0.96,11.26,57.58,6.23,38,22,3,3,0.078947368,0.136363636,7,2,15,2,0.052631579
1011,PTPDBDT,O=C(C(C=CC=C1)=C1C/2=C(C#N)/C#N)C2=C/C(S3)=CC4=C3C(C5(C6=CC=C(CCCCCC)C=C6)C7=CC=C(CCCCCC)C=C7)=C(S4)C8=C5C=C(C(SC9=C%10SC(/C=C%11C(C(C=CC=C%12)=C%12C\%11=C(C#N)\C#N)=O)=C9)=C%10C%13(C%14=CC=C(CCCCCC)C=C%14)C%15=CC=C(CCCCCC)C=C%15)C%13=C8,1.04,10.6,58,6.4,34,22,4,3,0.117647059,0.136363636,7,2,15,4,0.117647059
1011,PTPDBDT,O=C(C/1=C\C2=CC3=C(C(C4(C5=CC=C(C=C5)CCCCCC)C6=CC=C(C=C6)CCCCCC)=C(C7=C4C=C(C8=C7)C9=C(C8(C%10=CC=C(C=C%10)CCCCCC)C%11=CC=C(C=C%11)CCCCCC)C(SC(/C=C%12C(C%13=C(C\%12=C(C#N)/C#N)C=C(Cl)C(Cl)=C%13)=O)=C%14)=C%14S9)S3)S2)C%15=C(C1=C(C#N)/C#N)C=C(Cl)C(Cl)=C%15,0.94,14.1,66,8.8,34,22,4,5,0.117647059,0.227272727,7,2,15,4,0.117647059
1011,PTPDBDT,O=C(C/1=C\C2=CC3=C(C(C4(C5=CC=C(C=C5)CCCCCC)C6=CC=C(C=C6)CCCCCC)=C(C7=C4C=C(C8=C7)C9=C(C8(C%10=CC=C(C=C%10)CCCCCC)C%11=CC=C(C=C%11)CCCCCC)C(SC(/C=C%12C(C%13=C(C\%12=C(C#N)/C#N)C=C(I)C=C%13)=O)=C%14)=C%14S9)S3)S2)C%15=C(C1=C(C#N)/C#N)C=C(I)C=C%15,0.95,14.5,65,8.9,34,25,4,4,0.117647059,0.16,7,2,15,4,0.117647059
1011,PTPDBDT,O=C(C/1=C\C2=CC3=C(C(C4(C5=CC=C(C=C5)CCCCCC)C6=CC=C(C=C6)CCCCCC)=C(C7=C4C=C(C8=C7)C9=C(C8(C%10=CC=C(C=C%10)CCCCCC)C%11=CC=C(C=C%11)CCCCCC)C(SC(/C=C%12C(C%13=C(C\%12=C(C#N)/C#N)C=C(Br)C=C%13)=O)=C%14)=C%14S9)S3)S2)C%15=C(C1=C(C#N)/C#N)C=C(Br)C=C%15,0.93,15.4,66,9.4,34,25,4,4,0.117647059,0.16,7,2,15,4,0.117647059
1011,PTPDBDT,O=C(C/1=C\C2=CC3=C(C(C4(C5=CC=C(C=C5)CCCCCC)C6=CC=C(C=C6)CCCCCC)=C(C7=C4C=C(C8=C7)C9=C(C8(C%10=CC=C(C=C%10)CCCCCC)C%11=CC=C(C=C%11)CCCCCC)C(SC(/C=C%12C(C%13=C(C\%12=C(C#N)/C#N)C=C(Cl)C=C%13)=O)=C%14)=C%14S9)S3)S2)C%15=C(C1=C(C#N)/C#N)C=C(Cl)C=C%15,0.94,15.6,65,9.5,34,22,4,4,0.117647059,0.181818182,7,2,15,4,0.117647059
1022,PTB7-Th,O=C(C(C=CC=C1)=C1C/2=C(C#N)/C#N)C2=C/C(S3)=CC4=C3C(C5(C6=CC=C(CCCCCC)C=C6)C7=CC=C(CCCCCC)C=C7)=C(S4)C8=C5C=C(C(SC9=C%10SC(/C=C%11C(C(C=CC=C%12)=C%12C\%11=C(C#N)\C#N)=O)=C9)=C%10C%13(C%14=CC=C(CCCCCC)C=C%14)C%15=CC=C(CCCCCC)C=C%15)C%13=C8,0.84,17.1,52.3,7.51,34,22,4,3,0.117647059,0.136363636,7,2,15,4,0.117647059
1032,PTzBI-DT,O=C(C(C=CC=C1)=C1C/2=C(C#N)/C#N)C2=C/C(S3)=CC4=C3C(C5(C6=CC=C(CCCCCC)C=C6)C7=CC=C(CCCCCC)C=C7)=C(S4)C8=C5C=C(C(SC9=C%10SC(/C=C%11C(C(C=CC=C%12)=C%12C\%11=C(C#N)\C#N)=O)=C9)=C%10C%13(C%14=CC=C(CCCCCC)C=C%14)C%15=CC=C(CCCCCC)C=C%15)C%13=C8,0.92,15.53,56.76,8.11,34,22,4,3,0.117647059,0.136363636,7,2,15,4,0.117647059
1032,PTzBI,O=C(C(C=CC=C1)=C1C/2=C(C#N)/C#N)C2=C/C(S3)=CC4=C3C(C5(C6=CC=C(CCCCCC)C=C6)C7=CC=C(CCCCCC)C=C7)=C(S4)C8=C5C=C(C(SC9=C%10SC(/C=C%11C(C(C=CC=C%12)=C%12C\%11=C(C#N)\C#N)=O)=C9)=C%10C%13(C%14=CC=C(CCCCCC)C=C%14)C%15=CC=C(CCCCCC)C=C%15)C%13=C8,0.88,17.86,54.97,8.64,34,22,4,3,0.117647059,0.136363636,7,2,15,4,0.117647059
1032,PTzBI-DT,O=C(C(C=CC=C1)=C1C/2=C(C#N)/C#N)C2=C/C(S3)=CC4=C3C(C5(C6=CC=C(CCCCCC)C=C6)C7=CC=C(CCCCCC)C=C7)=C(S4)C8=C5C=C(C(SC9=C%10SC(/C=C%11C(C(C=CC=C%12)=C%12C\%11=C(C#N)\C#N)=O)=C9)=C%10C%13(C%14=CC=C(CCCCCC)C=C%14)C%15=CC=C(CCCCCC)C=C%15)C%13=C8,0.91,16.84,61.53,9.43,34,22,4,3,0.117647059,0.136363636,7,2,15,4,0.117647059
1032,PTzBI,O=C(C(C=CC=C1)=C1C/2=C(C#N)/C#N)C2=C/C(S3)=CC4=C3C(C5(C6=CC=C(CCCCCC)C=C6)C7=CC=C(CCCCCC)C=C7)=C(S4)C8=C5C=C(C(SC9=C%10SC(/C=C%11C(C(C=CC=C%12)=C%12C\%11=C(C#N)\C#N)=O)=C9)=C%10C%13(C%14=CC=C(CCCCCC)C=C%14)C%15=CC=C(CCCCCC)C=C%15)C%13=C8,0.87,18.29,64.34,10.24,34,22,4,3,0.117647059,0.136363636,7,2,15,4,0.117647059
1033,PTB7-Th,O=C(OCCCCCCCC)C1=CC2=C(/C=C3/C(C(C=CC=C4)=C4C3=O)=C(C#N)\C#N)SC(C(S5)=CC6=C5C7=C(C6(C8=CC=C(CCCCCC)C=C8)C9=CC=C(CCCCCC)C=C9)C=C%10C(C(C%11=CC=C(CCCCCC)C=C%11)(C%12=CC=C(CCCCCC)C=C%12)C%13=C%10SC(C%14=C%15C(C=C(C(OCCCCCCCC)=O)S%15)=C(/C=C%16/C(C(C=CC=C%17)=C%17C%16=O)=C(C#N)\C#N)S%14)=C%13)=C7)=C2S1,0.7,13.38,47,4.4,16,22,2,3,0.125,0.136363636,2,2,17,2,0.125
1033,PTB7-Th,O=C(OCCCCCCCC)C1=CC2=C(/C=C3/C(C(C=CC=C4)=C4C3=O)=C(C#N)\C#N)SC(C(S5)=CC6=C5C7=C(C6(C8=CC=C(CCCCCC)C=C8)C9=CC=C(CCCCCC)C=C9)C=C%10C(C(C%11=CC=C(CCCCCC)C=C%11)(C%12=CC=C(CCCCCC)C=C%12)C%13=C%10SC(C%14=C%15C(C=C(C(OCCCCCCCC)=O)S%15)=C(/C=C%16/C(C(C=CC=C%17)=C%17C%16=O)=C(C#N)\C#N)S%14)=C%13)=C7)=C2S1,0.74,12.85,50,4.87,16,22,2,3,0.125,0.136363636,2,2,17,2,0.125
1033,PTB7-Th,O=C(OCCCCCCCC)C1=CC2=C(/C=C3/C(C(C=CC=C4)=C4C3=O)=C(C#N)\C#N)SC(C(S5)=CC6=C5C7=C(C6(C8=CC=C(CCCCCC)C=C8)C9=CC=C(CCCCCC)C=C9)C=C%10C(C(C%11=CC=C(CCCCCC)C=C%11)(C%12=CC=C(CCCCCC)C=C%12)C%13=C%10SC(C%14=C%15C(C=C(C(OCCCCCCCC)=O)S%15)=C(/C=C%16/C(C(C=CC=C%17)=C%17C%16=O)=C(C#N)\C#N)S%14)=C%13)=C7)=C2S1,0.708,16.01,55,6.3,16,22,2,3,0.125,0.136363636,2,2,17,2,0.125
1033,PTB7-Th,O=C(OCCCCCCCC)C1=CC2=C(/C=C3/C(C(C=CC=C4)=C4C3=O)=C(C#N)\C#N)SC(C(S5)=CC6=C5C7=C(C6(C8=CC=C(CCCCCC)C=C8)C9=CC=C(CCCCCC)C=C9)C=C%10C(C(C%11=CC=C(CCCCCC)C=C%11)(C%12=CC=C(CCCCCC)C=C%12)C%13=C%10SC(C%14=C%15C(C=C(C(OCCCCCCCC)=O)S%15)=C(/C=C%16/C(C(C=CC=C%17)=C%17C%16=O)=C(C#N)\C#N)S%14)=C%13)=C7)=C2S1,0.71,17.23,57,7.02,16,22,2,3,0.125,0.136363636,2,2,17,2,0.125
1033,PTB7-Th,O=C(OCCCCCCCC)C1=CC2=C(/C=C3/C(C(C=CC=C4)=C4C3=O)=C(C#N)\C#N)SC(C(S5)=CC6=C5C7=C(C6(C8=CC=C(CCCCCC)C=C8)C9=CC=C(CCCCCC)C=C9)C=C%10C(C(C%11=CC=C(CCCCCC)C=C%11)(C%12=CC=C(CCCCCC)C=C%12)C%13=C%10SC(C%14=C%15C(C=C(C(OCCCCCCCC)=O)S%15)=C(/C=C%16/C(C(C=CC=C%17)=C%17C%16=O)=C(C#N)\C#N)S%14)=C%13)=C7)=C2S1,0.712,18.53,59,7.74,16,22,2,3,0.125,0.136363636,2,2,17,2,0.125
1033,PTB7-Th,O=C(OCCCCCCCC)C1=CC2=C(/C=C3/C(C(C=CC=C4)=C4C3=O)=C(C#N)\C#N)SC(C(S5)=CC6=C5C7=C(C6(C8=CC=C(CCCCCC)C=C8)C9=CC=C(CCCCCC)C=C9)C=C%10C(C(C%11=CC=C(CCCCCC)C=C%11)(C%12=CC=C(CCCCCC)C=C%12)C%13=C%10SC(C%14=C%15C(C=C(C(OCCCCCCCC)=O)S%15)=C(/C=C%16/C(C(C=CC=C%17)=C%17C%16=O)=C(C#N)\C#N)S%14)=C%13)=C7)=C2S1,0.73,20.75,63,9.58,16,22,2,3,0.125,0.136363636,2,2,17,2,0.125
1044,PBDB-T,O=C(C(C=CC=C1)=C1C/2=C(C#N)/C#N)C2=C/C(S3)=CC4=C3C(C5(C6=CC=C(CCCCCC)C=C6)C7=CC=C(CCCCCC)C=C7)=C(S4)C8=C5C=C(C(SC9=C%10SC(/C=C%11C(C(C=CC=C%12)=C%12C\%11=C(C#N)\C#N)=O)=C9)=C%10C%13(C%14=CC=C(CCCCCC)C=C%14)C%15=CC=C(CCCCCC)C=C%15)C%13=C8,0.9,17.03,72.1,11.05,34,22,4,3,0.117647059,0.136363636,7,2,15,4,0.117647059
1044,PBDB-T-SF,O=C(C(C=C(F)C(F)=C1)=C1C/2=C(C#N)/C#N)C2=C/C(S3)=CC4=C3C(C5(C6=CC=C(CCCCCC)C=C6)C7=CC=C(CCCCCC)C=C7)=C(S4)C8=C5C=C(C(SC9=C%10SC(/C=C%11C(C(C=C(F)C(F)=C%12)=C%12C\%11=C(C#N)\C#N)=O)=C9)=C%10C%13(C%14=CC=C(CCCCCC)C=C%14)C%15=CC=C(CCCCCC)C=C%15)C%13=C8,0.86,18.93,68.2,11.1,34,22,4,5,0.117647059,0.227272727,7,2,15,4,0.117647059
1044,PBDB-T-SF,O=C(C(C=C(F)C(F)=C1)=C1C/2=C(C#N)/C#N)C2=C/C(S3)=CC4=C3C(C5(C6=CC=C(CCCCCC)C=C6)C7=CC=C(CCCCCC)C=C7)=C(S4)C8=C5C=C(C(SC9=C%10SC(/C=C%11C(C(C=C(F)C(F)=C%12)=C%12C\%11=C(C#N)\C#N)=O)=C9)=C%10C%13(C%14=CC=C(CCCCCC)C=C%14)C%15=CC=C(CCCCCC)C=C%15)C%13=C8,0.88,20.5,71.9,12.97,34,22,4,5,0.117647059,0.227272727,7,2,15,4,0.117647059
1044,PBDB-T-SF,O=C(C(C=C(F)C(F)=C1)=C1C/2=C(C#N)/C#N)C2=C/C(S3)=CC4=C3C(C5(C6=CC=C(CCCCCC)C=C6)C7=CC=C(CCCCCC)C=C7)=C(S4)C8=C5C=C(C(SC9=C%10SC(/C=C%11C(C(C=C(F)C(F)=C%12)=C%12C\%11=C(C#N)\C#N)=O)=C9)=C%10C%13(C%14=CC=C(CCCCCC)C=C%14)C%15=CC=C(CCCCCC)C=C%15)C%13=C8,0.88,20.88,71.3,13.1,34,22,4,5,0.117647059,0.227272727,7,2,15,4,0.117647059
1053,FTAZ,O=C(C(C=CC=C1)=C1C/2=C(C#N)/C#N)C2=C/C(S3)=CC4=C3C(C5(C6=CC=C(CCCCCC)S6)C7=CC=C(CCCCCC)S7)=C(S4)C8=C5C=C(C(SC9=C%10SC(/C=C%11C(C(C=CC=C%12)=C%12C\%11=C(C#N)\C#N)=O)=C9)=C%10C%13(C%14=CC=C(CCCCCC)S%14)C%15=CC=C(CCCCCC)S%15)C%13=C8,0.915,15.84,61.26,8.88,34,22,4,3,0.117647059,0.136363636,7,2,15,4,0.117647059
1053,FTAZ,O=C(C(C=CC(F)=C1)=C1C/2=C(C#N)/C#N)C2=C/C(S3)=CC4=C3C(C5(C6=CC=C(CCCCCC)S6)C7=CC=C(CCCCCC)S7)=C(S4)C8=C5C=C(C(SC9=C%10SC(/C=C%11C(C(C=CC(F)=C%12)=C%12C\%11=C(C#N)\C#N)=O)=C9)=C%10C%13(C%14=CC=C(CCCCCC)S%14)C%15=CC=C(CCCCCC)S%15)C%13=C8,0.849,19.33,73.73,12.1,34,22,4,4,0.117647059,0.181818182,7,2,15,4,0.117647059
1061,P3HT,O=C(N(CC)C/1=O)SC1=C\C2=CC=C(C3=NN(CCCCCCCC)N=C32)C4=CC(C5(C6=CC=C(CCCCCC)C=C6)C7=CC=C(CCCCCC)C=C7)=C(S4)C8=C5C=C(C(SC(C9=CC=C(/C=C%10SC(N(CC)C/%10=O)=O)C%11=NN(CCCCCCCC)N=C9%11)=C%12)=C%12C%13(C%14=CC=C(CCCCCC)C=C%14)C%15=CC=C(CCCCCC)C=C%15)C%13=C8,1.23,4.02,36,1.78,28,14,2,3,0.071428571,0.214285714,5,2,15,2,0.071428571
1061,P3HT,O=C(N(CC)C/1=O)SC1=C\C2=CC=C(C3=NN(CCCCCCCC)N=C32)C4=CC(C5(C6=CC=C(CCCCCC)C=C6)C7=CC=C(CCCCCC)C=C7)=C(S4)C8=C5C=C(C(SC(C9=CC=C(/C=C%10SC(N(CC)C/%10=O)=O)C%11=NN(CCCCCCCC)N=C9%11)=C%12)=C%12C%13(C%14=CC=C(CCCCCC)C=C%14)C%15=CC=C(CCCCCC)C=C%15)C%13=C8,1.24,6.29,54,4.21,28,14,2,3,0.071428571,0.214285714,5,2,15,2,0.071428571
1061,P3HT,O=C(N(CC)C/1=O)SC1=C\C2=CC=C(C3=NN(CCCCCCCC)N=C32)C4=CC(C5(C6=CC=C(CCCCCC)C=C6)C7=CC=C(CCCCCC)C=C7)=C(S4)C8=C5C=C(C(SC(C9=CC=C(/C=C%10SC(N(CC)C/%10=O)=O)C%11=NN(CCCCCCCC)N=C9%11)=C%12)=C%12C%13(C%14=CC=C(CCCCCC)C=C%14)C%15=CC=C(CCCCCC)C=C%15)C%13=C8,1.22,6.15,60,4.5,28,14,2,3,0.071428571,0.214285714,5,2,15,2,0.071428571
1061,P3HT,O=C(N(CC)C(S/1)=S)C1=C/C(C2=NN(CCCCCCCC)N=C23)=CC=C3C(S4)=CC5=C4C6=CC(C(C7=CC=C(CCCCCC)C=C7)(C8=CC=C(CCCCCC)C=C8)C9=C%10SC(C%11=CC=C(/C=C%12C(N(CC)C(S\%12)=S)=O)C%13=NN(CCCCCCCC)N=C%13%11)=C9)=C%10C=C6C5(C%14=CC=C(CCCCCC)C=C%14)C%15=CC=C(CCCCCC)C=C%15,1.02,7.34,70,5.24,28,29,2,7,0.071428571,0.24137931,5,3,15,2,0.071428571
1063,H12,O=C1C2=C(C=CC=C2)C(/C1=C/C3=CC(C4(C5=CC=C(CCCCCC)C=C5)C6=CC=C(CCCCCC)C=C6)=C(S3)C7=C4C=C(C(SC(/C=C8/C(C(C=CC=C9)=C9C8=O)=C(C#N)\C#N)=C%10)=C%10C%11(C%12=CC=C(CCCCCC)C=C%12)C%13=CC=C(CCCCCC)C=C%13)C%11=C7)=C(C#N)/C#N,0.969,4.94,38.2,1.83,28,22,2,3,0.071428571,0.136363636,5,2,13,2,0.071428571
1063,H11,O=C1C2=C(C=CC=C2)C(/C1=C/C3=CC(C4(C5=CC=C(CCCCCC)C=C5)C6=CC=C(CCCCCC)C=C6)=C(S3)C7=C4C=C(C(SC(/C=C8/C(C(C=CC=C9)=C9C8=O)=C(C#N)\C#N)=C%10)=C%10C%11(C%12=CC=C(CCCCCC)C=C%12)C%13=CC=C(CCCCCC)C=C%13)C%11=C7)=C(C#N)/C#N,0.988,10.99,49.54,5.37,28,22,2,3,0.071428571,0.136363636,5,2,13,2,0.071428571
1063,H12,O=C1C2=C(C=CC=C2)C(/C1=C/C3=CC(C4(C5=CC=C(CCCCCC)C=C5)C6=CC=C(CCCCCC)C=C6)=C(S3)C7=C4C=C(C(SC(/C=C8/C(C(C=CC=C9)=C9C8=O)=C(C#N)\C#N)=C%10)=C%10C%11(C%12=CC=C(CCCCCC)C=C%12)C%13=CC=C(CCCCCC)C=C%13)C%11=C7)=C(C#N)/C#N,0.955,10.51,54.89,5.51,28,22,2,3,0.071428571,0.136363636,5,2,13,2,0.071428571
1063,H11,O=C1C2=C(C=CC=C2)C(/C1=C/C3=CC(C4(C5=CC=C(CCCCCC)C=C5)C6=CC=C(CCCCCC)C=C6)=C(S3)C7=C4C=C(C(SC(/C=C8/C(C(C=CC=C9)=C9C8=O)=C(C#N)\C#N)=C%10)=C%10C%11(C%12=CC=C(CCCCCC)C=C%12)C%13=CC=C(CCCCCC)C=C%13)C%11=C7)=C(C#N)/C#N,0.977,15.21,65.46,9.73,28,22,2,3,0.071428571,0.136363636,5,2,13,2,0.071428571
1068,PBDB-T,O=C(C(C=CC=C1)=C1C/2=C(C#N)\C#N)C2=C/C3=CC(C4(C5=CC=C(CCCCCC)C=C5)C6=CC=C(CCCCCC)C=C6)=C(S3)C7=C4C8=CC(SC9=C%10C(C%11=CC=C(CCCCCC)C=C%11)(C%12=CC=C(CCCCCC)C=C%12)C%13=C9SC(/C=C%14C(C(C=CC=C%15)=C%15C\%14=C(C#N)/C#N)=O)=C%13)=C%10C=C8S7,0.872,16.97,60.8,8.99,34,22,4,3,0.117647059,0.136363636,7,2,15,4,0.117647059
1068,PBDB-T,O=C(C(C=CC=C1)=C1C/2=C(C#N)\C#N)C2=C/C3=CC(C4(C5=CC=C(CCCCCC)C=C5)C6=CC=C(CCCCCC)C=C6)=C(S3)C7=C4C8=CC(SC9=C%10C(C%11=CC=C(CCCCCC)C=C%11)(C%12=CC=C(CCCCCC)C=C%12)C%13=C9SC(/C=C%14C(C(C=CC=C%15)=C%15C\%14=C(C#N)/C#N)=O)=C%13)=C%10C=C8S7,0.868,17.85,67.2,10.42,34,22,4,3,0.117647059,0.136363636,7,2,15,4,0.117647059
1070,PTB7-Th,O=C(N1CC(CCCC)CCCCCC)C2=C(C3=CC=C(/C=C(C#N)/C#N)S3)N(CC(CCCC)CCCCCC)C(C2=C1C4=CC=C(C5=CC6=C(S5)C7=C(C=C(C8=CC=C(S8)C9=C%10C(N(C(C%11=CC=C(/C=C(C#N)/C#N)S%11)=C%10C(N9CC(CCCC)CCCCCC)=O)CC(CCCC)CCCCCC)=O)S7)C%126C%13=C(SC(C%14=CC=C(S%14)C%15=C%16C(N(C(C%17=CC=C(/C=C(C#N)/C#N)S%17)=C%16C(N%15CC(CCCC)CCCCCC)=O)CC(CCCC)CCCCCC)=O)=C%13)C%18=C%12C=C(C%19=CC=C(S%19)C%20=C%21C(N(C(C%22=CC=C(/C=C(C#N)/C#N)S%22)=C%21C(N%20CC(CCCC)CCCCCC)=O)CC(CCCC)CCCCCC)=O)S%18)S4)=O,0.707,10.1,49.5,3.54,31,28,4,6,0.129032258,0.214285714,5,4,22,4,0.129032258
