Repository: LANDRY-SANON/Performance-prediction-of-organic-solar-cells-using-artificial-intelligence

# Performance-prediction-of-organic-solar-cells-using-artificial-intelligence

The current challenge in photovoltaics is to improve the efficiency of cells while reducing their production cost. One of the research avenues is to replace silicon with an organic material. The objective of this project is to use Machine Learning (a subcategory of artificial intelligence) to optimize the organic materials used in order to manufacture organic photovoltaic cells (OPC) with better performance. These OPCs are photovoltaic cells in which at least the active layer is made of organic molecules.

File: data/jjapac4894supp2.csv (part 8 of 8)
Paper No.,D,A SMILES,VOC (V),JSC (mA/cm2),FF (%),PCE max (%),Num. atoms (electron-rich unit),Num. atoms (electron-deficient unit),Num. heteroatoms (electron-rich unit),Num. heteroatoms (electron-deficient unit),Proportion of heteroatoms (electron-rich unit),Proportion of heteroatoms (electron-deficient unit),Num. rings (electron-rich unit),Num. rings (electron-deficient unit),Total num. rings,Num. S atoms (electron-rich unit),Proportion of S atoms (electron-rich unit)
1070,PTB7-Th,O=C(N1CC(CCCC)CCCCCC)C2=C(C3=CC=C(/C=C(C#N)/C#N)S3)N(CC(CCCC)CCCCCC)C(C2=C1C4=CC=C(C5=CC6=C(S5)C7=C(C=C(C8=CC=C(S8)C9=C%10C(N(C(C%11=CC=C(/C=C(C#N)/C#N)S%11)=C%10C(N9CC(CCCC)CCCCCC)=O)CC(CCCC)CCCCCC)=O)S7)C%126C%13=C(SC(C%14=CC=C(S%14)C%15=C%16C(N(C(C%17=CC=C(/C=C(C#N)/C#N)S%17)=C%16C(N%15CC(CCCC)CCCCCC)=O)CC(CCCC)CCCCCC)=O)=C%13)C%18=C%12C=C(C%19=CC=C(S%19)C%20=C%21C(N(C(C%22=CC=C(/C=C(C#N)/C#N)S%22)=C%21C(N%20CC(CCCC)CCCCCC)=O)CC(CCCC)CCCCCC)=O)S%18)S4)=O,0.7,11.16,47.2,3.69,31,28,4,6,0.129032258,0.214285714,5,4,22,4,0.129032258
1070,PTB7-Th,O=C(N1CC(CCCC)CCCCCC)C2=C(C3=CC=C(/C=C(C#N)/C#N)S3)N(CC(CCCC)CCCCCC)C(C2=C1C4=CC=C(C5=CC6=C(S5)C7=C(C=C(C8=CC=C(S8)C9=C%10C(N(C(C%11=CC=C(/C=C(C#N)/C#N)S%11)=C%10C(N9CC(CCCC)CCCCCC)=O)CC(CCCC)CCCCCC)=O)S7)C%126C%13=C(SC(C%14=CC=C(S%14)C%15=C%16C(N(C(C%17=CC=C(/C=C(C#N)/C#N)S%17)=C%16C(N%15CC(CCCC)CCCCCC)=O)CC(CCCC)CCCCCC)=O)=C%13)C%18=C%12C=C(C%19=CC=C(S%19)C%20=C%21C(N(C(C%22=CC=C(/C=C(C#N)/C#N)S%22)=C%21C(N%20CC(CCCC)CCCCCC)=O)CC(CCCC)CCCCCC)=O)S%18)S4)=O,0.697,11.69,51.6,4.2,31,28,4,6,0.129032258,0.214285714,5,4,22,4,0.129032258
1078,J61-F,O=C(C(C=CC=C1)=C1C/2=C(C#N)/C#N)C2=C/C(S3)=CC4=C3C(C5(C6=CC=C(CCCCCC)C=C6)C7=CC=C(CCCCCC)C=C7)=C(S4)C8=C5C=C(C(SC9=C%10SC(/C=C%11C(C(C=CC=C%12)=C%12C\%11=C(C#N)\C#N)=O)=C9)=C%10C%13(C%14=CC=C(CCCCCC)C=C%14)C%15=CC=C(CCCCCC)C=C%15)C%13=C8,0.98,11.88,55.8,6.51,34,22,4,3,0.117647059,0.136363636,7,2,15,4,0.117647059
1078,J61-F,O=C(C(C=CC=C1)=C1C/2=C(C#N)/C#N)C2=C/C(S3)=CC4=C3C(C5(C6=CC=C(CCCCCC)C=C6)C7=CC=C(CCCCCC)C=C7)=C(S4)C8=C5C=C(C(SC9=C%10SC(/C=C%11C(C(C=CC=C%12)=C%12C\%11=C(C#N)\C#N)=O)=C9)=C%10C%13(C%14=CC=C(CCCCCC)C=C%14)C%15=CC=C(CCCCCC)C=C%15)C%13=C8,0.98,12.76,54.6,6.82,34,22,4,3,0.117647059,0.136363636,7,2,15,4,0.117647059
1078,J61-F,O=C(C(C=CC=C1)=C1C/2=C(C#N)/C#N)C2=C/C(S3)=CC4=C3C(C5(C6=CC=C(CCCCCC)C=C6)C7=CC=C(CCCCCC)C=C7)=C(S4)C8=C5C=C(C(SC9=C%10SC(/C=C%11C(C(C=CC=C%12)=C%12C\%11=C(C#N)\C#N)=O)=C9)=C%10C%13(C%14=CC=C(CCCCCC)C=C%14)C%15=CC=C(CCCCCC)C=C%15)C%13=C8,0.98,13.07,57.2,7.34,34,22,4,3,0.117647059,0.136363636,7,2,15,4,0.117647059
1078,J61-F,O=C(C(C=CC=C1)=C1C/2=C(C#N)/C#N)C2=C/C(S3)=CC4=C3C(C5(C6=CC=C(CCCCCC)C=C6)C7=CC=C(CCCCCC)C=C7)=C(S4)C8=C5C=C(C(SC9=C%10SC(/C=C%11C(C(C=CC=C%12)=C%12C\%11=C(C#N)\C#N)=O)=C9)=C%10C%13(C%14=CC=C(CCCCCC)C=C%14)C%15=CC=C(CCCCCC)C=C%15)C%13=C8,0.95,13.12,66.1,8.24,34,22,4,3,0.117647059,0.136363636,7,2,15,4,0.117647059
1087,PTZ6,O=C(C(C=CC=C1)=C1C/2=C(C#N)/C#N)C2=C/C(S3)=CC4=C3C(C5(C6=CC=C(CCCCCC)C=C6)C7=CC=C(CCCCCC)C=C7)=C(S4)C8=C5C=C(C(SC9=C%10SC(/C=C%11C(C(C=CC=C%12)=C%12C\%11=C(C#N)\C#N)=O)=C9)=C%10C%13(C%14=CC=C(CCCCCC)C=C%14)C%15=CC=C(CCCCCC)C=C%15)C%13=C8,1.01,9.3,62.1,5.8,34,22,4,3,0.117647059,0.136363636,7,2,15,4,0.117647059
1087,PTZ6,O=C(C(C=CC=C1)=C1C/2=C(C#N)/C#N)C2=C/C(S3)=CC4=C3C(C5(C6=CC=C(CCCCCC)C=C6)C7=CC=C(CCCCCC)C=C7)=C(S4)C8=C5C=C(C(SC9=C%10SC(/C=C%11C(C(C=CC=C%12)=C%12C\%11=C(C#N)\C#N)=O)=C9)=C%10C%13(C%14=CC=C(CCCCCC)C=C%14)C%15=CC=C(CCCCCC)C=C%15)C%13=C8,1.01,13.5,61.1,8.4,34,22,4,3,0.117647059,0.136363636,7,2,15,4,0.117647059
1087,PTZ6,O=C(C(C=CC=C1)=C1C/2=C(C#N)/C#N)C2=C/C(S3)=CC4=C3C(C5(C6=CC=C(CCCCCC)C=C6)C7=CC=C(CCCCCC)C=C7)=C(S4)C8=C5C=C(C(SC9=C%10SC(/C=C%11C(C(C=CC=C%12)=C%12C\%11=C(C#N)\C#N)=O)=C9)=C%10C%13(C%14=CC=C(CCCCCC)C=C%14)C%15=CC=C(CCCCCC)C=C%15)C%13=C8,1.02,13.2,67.2,9.1,34,22,4,3,0.117647059,0.136363636,7,2,15,4,0.117647059
1087,PTZ6,O=C(C(C=CC=C1)=C1C/2=C(C#N)/C#N)C2=C/C(S3)=CC4=C3C(C5(C6=CC=C(CCCCCC)C=C6)C7=CC=C(CCCCCC)C=C7)=C(S4)C8=C5C=C(C(SC9=C%10SC(/C=C%11C(C(C=CC=C%12)=C%12C\%11=C(C#N)\C#N)=O)=C9)=C%10C%13(C%14=CC=C(CCCCCC)C=C%14)C%15=CC=C(CCCCCC)C=C%15)C%13=C8,1.01,14.1,72.3,10.3,34,22,4,3,0.117647059,0.136363636,7,2,15,4,0.117647059
1115,DRTB-T,O=C1C2=C(C=CC=C2)C(/C1=C/C(S3)=CC4=C3C5=C(C4(CCCCCC)CCCCCC)C=C6C(C(CCCCCC)(CCCCCC)C7=C6SC(/C=C8/C(C(C=CC=C9)=C9C8=O)=C(C#N)\C#N)=C7)=C5)=C(C#N)/C#N,1.05,11.37,42,5.03,28,22,2,3,0.071428571,0.136363636,5,2,9,2,0.071428571
1115,DRTB-T,O=C1C2=C(C=CC=C2)C(/C1=C/C(S3)=CC4=C3C5=C(C4(CCCCCC)CCCCCC)C=C6C(C(CCCCCC)(CCCCCC)C7=C6SC(/C=C8/C(C(C=CC=C9)=C9C8=O)=C(C#N)\C#N)=C7)=C5)=C(C#N)/C#N,1.02,14.17,52,7.47,28,22,2,3,0.071428571,0.136363636,5,2,9,2,0.071428571
1115,DRTB-T,O=C1C2=C(C=CC=C2)C(/C1=C/C(S3)=CC4=C3C5=C(C4(CCCCCC)CCCCCC)C=C6C(C(CCCCCC)(CCCCCC)C7=C6SC(/C=C8/C(C(C=CC=C9)=C9C8=O)=C(C#N)\C#N)=C7)=C5)=C(C#N)/C#N,0.97,13.49,63,8.25,28,22,2,3,0.071428571,0.136363636,5,2,9,2,0.071428571
1115,DRTB-T,O=C1C2=C(C=CC=C2)C(/C1=C/C(S3)=CC4=C3C5=C(C4(CCCCCC)CCCCCC)C=C6C(C(CCCCCC)(CCCCCC)C7=C6SC(/C=C8/C(C(C=CC=C9)=C9C8=O)=C(C#N)\C#N)=C7)=C5)=C(C#N)/C#N,0.98,14.25,65,9.08,28,22,2,3,0.071428571,0.136363636,5,2,9,2,0.071428571
1121,P3HT,O=C(N(C)C/1=O)N(C)C(C1=C/C(S2)=CC=C2C(C=C3)=CC4=C3C(C=CC(C5=CC=C(/C=C6C(N(C)C(N(C)C\6=O)=O)=O)S5)=C7)=C7C4(CCCCCCCC)CCCCCCCC)=O,0.85,2.3,54,1.05,37,20,2,5,0.054054054,0.25,5,1,7,2,0.054054054
1121,P3HT,O=C(N(C)C/1=O)N(C)C(C1=C/C(S2)=CC=C2C(C=C3)=CC4=C3C(C=CC(C5=CC=C(/C=C6C(N(C)C(N(C)C\6=O)=O)=O)S5)=C7)=C7C4(CCCCCCCC)CCCCCCCC)=O,0.86,2.34,57,1.15,37,20,2,5,0.054054054,0.25,5,1,7,2,0.054054054
1121,P3HT,O=C(N(C)C/1=O)N(C)C(C1=C/C(S2)=CC=C2C(C=C3)=CC4=C3C(C=CC(C5=CC=C(/C=C6C(N(C)C(N(C)C\6=O)=O)=O)S5)=C7)=C7C4(CCCCCCCC)CCCCCCCC)=O,0.9,2.49,57,1.28,37,20,2,5,0.054054054,0.25,5,1,7,2,0.054054054
1121,P3HT,O=C(N(C)C/1=O)N(C)C(C1=C/C(S2)=CC=C2C(C=C3)=CC4=C3C(C=CC(C5=CC=C(/C=C6C(N(C)C(N(C)C\6=O)=O)=O)S5)=C7)=C7N4C(CCCCCCCC)CCCCCCCC)=O,0.9,2.78,56,1.41,36,20,3,5,0.083333333,0.25,5,1,7,2,0.055555556
1121,P3HT,O=C(N(C)C/1=O)N(C)C(C1=C/C(S2)=CC=C2C(C=C3)=CC4=C3C(C=CC(C5=CC=C(/C=C6C(N(C)C(N(C)C\6=O)=O)=O)S5)=C7)=C7N4C(CCCCCCCC)CCCCCCCC)=O,0.9,2.79,57,1.45,36,20,3,5,0.083333333,0.25,5,1,7,2,0.055555556
1121,P3HT,O=C(N(C)C/1=O)N(C)C(C1=C/C(S2)=CC=C2C(C=C3)=CC4=C3C(C=CC(C5=CC=C(/C=C6C(N(C)C(N(C)C\6=O)=O)=O)S5)=C7)=C7N4C(CCCCCCCC)CCCCCCCC)=O,0.88,3.06,58,1.57,36,20,3,5,0.083333333,0.25,5,1,7,2,0.055555556
1165,PBQ-0F,O=C(C(C=CC=C1)=C1C/2=C(C#N)/C#N)C2=C/C(S3)=CC4=C3C(C5(C6=CC=C(CCCCCC)C=C6)C7=CC=C(CCCCCC)C=C7)=C(S4)C8=C5C=C(C(SC9=C%10SC(/C=C%11C(C(C=CC=C%12)=C%12C\%11=C(C#N)\C#N)=O)=C9)=C%10C%13(C%14=CC=C(CCCCCC)C=C%14)C%15=CC=C(CCCCCC)C=C%15)C%13=C8,0.69,16.16,59.91,6.68,34,22,4,3,0.117647059,0.136363636,7,2,15,4,0.117647059
1165,PBQ-QF,O=C(C(C=CC=C1)=C1C/2=C(C#N)/C#N)C2=C/C(S3)=CC4=C3C(C5(C6=CC=C(CCCCCC)C=C6)C7=CC=C(CCCCCC)C=C7)=C(S4)C8=C5C=C(C(SC9=C%10SC(/C=C%11C(C(C=CC=C%12)=C%12C\%11=C(C#N)\C#N)=O)=C9)=C%10C%13(C%14=CC=C(CCCCCC)C=C%14)C%15=CC=C(CCCCCC)C=C%15)C%13=C8,0.83,17.16,62.49,8.9,34,22,4,3,0.117647059,0.136363636,7,2,15,4,0.117647059
1165,PBQ-4F,O=C(C(C=CC=C1)=C1C/2=C(C#N)/C#N)C2=C/C(S3)=CC4=C3C(C5(C6=CC=C(CCCCCC)C=C6)C7=CC=C(CCCCCC)C=C7)=C(S4)C8=C5C=C(C(SC9=C%10SC(/C=C%11C(C(C=CC=C%12)=C%12C\%11=C(C#N)\C#N)=O)=C9)=C%10C%13(C%14=CC=C(CCCCCC)C=C%14)C%15=CC=C(CCCCCC)C=C%15)C%13=C8,0.95,17.83,65.35,11.07,34,22,4,3,0.117647059,0.136363636,7,2,15,4,0.117647059
1165,PBQ-4F,O=C(C(C=CC=C1)=C1C/2=C(C#N)/C#N)C2=C/C(S3)=CC4=C3C(C5(C6=CC=C(CCCCCC)C=C6)C7=CC=C(CCCCCC)C=C7)=C(S4)C8=C5C=C(C(SC9=C%10SC(/C=C%11C(C(C=CC=C%12)=C%12C\%11=C(C#N)\C#N)=O)=C9)=C%10C%13(C%14=CC=C(CCCCCC)C=C%14)C%15=CC=C(CCCCCC)C=C%15)C%13=C8,0.95,18.2,65.01,11.24,34,22,4,3,0.117647059,0.136363636,7,2,15,4,0.117647059
1165,PBQ-4F,O=C(C(C=CC=C1)=C1C/2=C(C#N)/C#N)C2=C/C(S3)=CC4=C3C(C5(C6=CC=C(CCCCCC)C=C6)C7=CC=C(CCCCCC)C=C7)=C(S4)C8=C5C=C(C(SC9=C%10SC(/C=C%11C(C(C=CC=C%12)=C%12C\%11=C(C#N)\C#N)=O)=C9)=C%10C%13(C%14=CC=C(CCCCCC)C=C%14)C%15=CC=C(CCCCCC)C=C%15)C%13=C8,0.95,17.87,66.8,11.34,34,22,4,3,0.117647059,0.136363636,7,2,15,4,0.117647059
1186,PTB7-Th,S=C(S/1)N(CC)C(C1=C/C(O2)=CC=C2C3=CC=C(C4=NSN=C43)C(C=C5)=CC6=C5C(C=CC(C7=CC=C(C8=CC=C(/C=C9C(N(CC)C(S\9)=S)=O)O8)C%10=NSN=C7%10)=C%11)=C%11C6(CC(CC)CCCC)CC(CC)CCCC)=O,0.835,13.3,57.8,6.4,23,35,0,8,0,0.228571429,3,4,11,0,0
1186,PTB7-Th,S=C(S/1)N(CC)C(C1=C/C(O2)=CC=C2C3=CC=C(C4=NSN=C43)C(C=C5)=CC6=C5C(C=CC(C7=CC=C(C8=CC=C(/C=C9C(N(CC)C(S\9)=S)=O)O8)C%10=NSN=C7%10)=C%11)=C%11C6(CC(CC)CCCC)CC(CC)CCCC)=O,0.83,13.5,61.7,6.9,23,35,0,8,0,0.228571429,3,4,11,0,0
1186,PTB7-Th,S=C(S/1)N(CC)C(C1=C/C(O2)=CC=C2C3=CC=C(C4=NSN=C43)C(C=C5)=CC6=C5C(C=CC(C7=CC=C(C8=CC=C(/C=C9C(N(CC)C(S\9)=S)=O)O8)C%10=NSN=C7%10)=C%11)=C%11C6(CC(CC)CCCC)CC(CC)CCCC)=O,0.836,13.9,62.2,7.2,23,35,0,8,0,0.228571429,3,4,11,0,0
1186,PTB7-Th,S=C(S/1)N(CC)C(C1=C/C(O2)=CC=C2C3=CC=C(C4=NSN=C43)C(C=C5)=CC6=C5C(C=CC(C7=CC=C(C8=CC=C(/C=C9C(N(CC)C(S\9)=S)=O)O8)C%10=NSN=C7%10)=C%11)=C%11C6(CC(CC)CCCC)CC(CC)CCCC)=O,0.831,14.4,67.6,8.1,23,35,0,8,0,0.228571429,3,4,11,0,0
1186,PTB7-Th,S=C(S/1)N(CC)C(C1=C/C(O2)=CC=C2C3=CC=C(C4=NSN=C43)C(C=C5)=CC6=C5C(C=CC(C7=CC=C(C8=CC=C(/C=C9C(N(CC)C(S\9)=S)=O)O8)C%10=NSN=C7%10)=C%11)=C%11C6(CC(CC)CCCC)CC(CC)CCCC)=O,0.833,15.7,72.3,9.4,23,35,0,8,0,0.228571429,3,4,11,0,0
1195,PDPP3T,O=C(C(C=CC=C1)=C1C/2=C(C#N)/C#N)C2=C/C(S3)=CC4=C3C(C5(C6=CC=C(CCCCCC)C=C6)C7=CC=C(CCCCCC)C=C7)=C(S4)C8=C5C=C(C(SC9=C%10SC(/C=C%11C(C(C=CC=C%12)=C%12C\%11=C(C#N)\C#N)=O)=C9)=C%10C%13(C%14=CC=C(CCCCCC)C=C%14)C%15=CC=C(CCCCCC)C=C%15)C%13=C8,0.78,4.2,59,1.9,34,22,4,3,0.117647059,0.136363636,7,2,15,4,0.117647059
1195,PDPP6T,O=C(C(C=CC=C1)=C1C/2=C(C#N)/C#N)C2=C/C(S3)=CC4=C3C(C5(C6=CC=C(CCCCCC)C=C6)C7=CC=C(CCCCCC)C=C7)=C(S4)C8=C5C=C(C(SC9=C%10SC(/C=C%11C(C(C=CC=C%12)=C%12C\%11=C(C#N)\C#N)=O)=C9)=C%10C%13(C%14=CC=C(CCCCCC)C=C%14)C%15=CC=C(CCCCCC)C=C%15)C%13=C8,0.68,9.3,60,3.8,34,22,4,3,0.117647059,0.136363636,7,2,15,4,0.117647059
1195,PDPP4T,O=C(C(C=CC=C1)=C1C/2=C(C#N)/C#N)C2=C/C(S3)=CC4=C3C(C5(C6=CC=C(CCCCCC)C=C6)C7=CC=C(CCCCCC)C=C7)=C(S4)C8=C5C=C(C(SC9=C%10SC(/C=C%11C(C(C=CC=C%12)=C%12C\%11=C(C#N)\C#N)=O)=C9)=C%10C%13(C%14=CC=C(CCCCCC)C=C%14)C%15=CC=C(CCCCCC)C=C%15)C%13=C8,0.78,8,63,3.9,34,22,4,3,0.117647059,0.136363636,7,2,15,4,0.117647059
1195,PDPP5T,O=C(C(C=CC=C1)=C1C/2=C(C#N)/C#N)C2=C/C(S3)=CC4=C3C(C5(C6=CC=C(CCCCCC)C=C6)C7=CC=C(CCCCCC)C=C7)=C(S4)C8=C5C=C(C(SC9=C%10SC(/C=C%11C(C(C=CC=C%12)=C%12C\%11=C(C#N)\C#N)=O)=C9)=C%10C%13(C%14=CC=C(CCCCCC)C=C%14)C%15=CC=C(CCCCCC)C=C%15)C%13=C8,0.69,9.6,61,4.1,34,22,4,3,0.117647059,0.136363636,7,2,15,4,0.117647059
1206,J52,O=C1C2=C(C=C(F)C(F)=C2)C(/C1=C/C3=CC(OCC(CC)CCCC)=C(S3)C(S4)=CC5=C4C6=CC(C(C7=CC=C(CCCCCC)C=C7)(C8=CC=C(CCCCCC)C=C8)C9=C%10SC(C%11=C(OCC(CC)CCCC)C=C(/C=C%12/C(C(C=C(F)C(F)=C%13)=C%13C%12=O)=C(C#N)\C#N)S%11)=C9)=C%10C=C6C5(C%14=CC=C(CCCCCC)C=C%14)C%15=CC=C(CCCCCC)C=C%15)=C(C#N)/C#N,0.734,21.9,58.5,9.4,16,22,2,5,0.125,0.227272727,2,2,15,2,0.125
1206,PBDTTT-EFT,O=C1C2=C(C=C(F)C(F)=C2)C(/C1=C/C3=CC(OCC(CC)CCCC)=C(S3)C(S4)=CC5=C4C6=CC(C(C7=CC=C(CCCCCC)C=C7)(C8=CC=C(CCCCCC)C=C8)C9=C%10SC(C%11=C(OCC(CC)CCCC)C=C(/C=C%12/C(C(C=C(F)C(F)=C%13)=C%13C%12=O)=C(C#N)\C#N)S%11)=C9)=C%10C=C6C5(C%14=CC=C(CCCCCC)C=C%14)C%15=CC=C(CCCCCC)C=C%15)=C(C#N)/C#N,0.739,22.8,59.4,10,16,22,2,5,0.125,0.227272727,2,2,15,2,0.125
1206,J52:PBDTTT-EFT(0.5:0.5),O=C1C2=C(C=C(F)C(F)=C2)C(/C1=C/C3=CC(OCC(CC)CCCC)=C(S3)C(S4)=CC5=C4C6=CC(C(C7=CC=C(CCCCCC)C=C7)(C8=CC=C(CCCCCC)C=C8)C9=C%10SC(C%11=C(OCC(CC)CCCC)C=C(/C=C%12/C(C(C=C(F)C(F)=C%13)=C%13C%12=O)=C(C#N)\C#N)S%11)=C9)=C%10C=C6C5(C%14=CC=C(CCCCCC)C=C%14)C%15=CC=C(CCCCCC)C=C%15)=C(C#N)/C#N,0.732,23.9,58,10.1,16,22,2,5,0.125,0.227272727,2,2,15,2,0.125
1206,J52:PBDTTT-EFT(0.1:0.9),O=C1C2=C(C=C(F)C(F)=C2)C(/C1=C/C3=CC(OCC(CC)CCCC)=C(S3)C(S4)=CC5=C4C6=CC(C(C7=CC=C(CCCCCC)C=C7)(C8=CC=C(CCCCCC)C=C8)C9=C%10SC(C%11=C(OCC(CC)CCCC)C=C(/C=C%12/C(C(C=C(F)C(F)=C%13)=C%13C%12=O)=C(C#N)\C#N)S%11)=C9)=C%10C=C6C5(C%14=CC=C(CCCCCC)C=C%14)C%15=CC=C(CCCCCC)C=C%15)=C(C#N)/C#N,0.737,23.7,60.3,10.5,16,22,2,5,0.125,0.227272727,2,2,15,2,0.125
1206,J52:PBDTTT-EFT(0.3:0.7),O=C1C2=C(C=C(F)C(F)=C2)C(/C1=C/C3=CC(OCC(CC)CCCC)=C(S3)C(S4)=CC5=C4C6=CC(C(C7=CC=C(CCCCCC)C=C7)(C8=CC=C(CCCCCC)C=C8)C9=C%10SC(C%11=C(OCC(CC)CCCC)C=C(/C=C%12/C(C(C=C(F)C(F)=C%13)=C%13C%12=O)=C(C#N)\C#N)S%11)=C9)=C%10C=C6C5(C%14=CC=C(CCCCCC)C=C%14)C%15=CC=C(CCCCCC)C=C%15)=C(C#N)/C#N,0.731,25.3,58.9,10.9,16,22,2,5,0.125,0.227272727,2,2,15,2,0.125
1214,PTB7-Th,O=C1C2=C(C=CC=C2)C(/C1=C/C(S3)=CC4=C3C5=CC6=C(C7=C(C=C(C(S8)=CC9=C8C%10=CC%11=C(C%12=C(C=C(C(S%13)=CC%14=C%13C%15=CC%16=C(C%17=C(C=C(/C=C%18/C(C(C=CC=C%19)=C%19C%18=O)=C(C#N)\C#N)S%17)C%16(C%20=CC=C(CCCCCC)C=C%20)C%21=CC=C(CCCCCC)C=C%21)C=C%15C%14(C%22=CC=C(CCCCCC)C=C%22)C%23=CC=C(CCCCCC)C=C%23)S%12)C%11(C%24=CC=C(CCCCCC)C=C%24)C%25=CC=C(CCCCCC)C=C%25)C=C%10C9(C%26=CC=C(CCCCCC)C=C%26)C%27=CC=C(CCCCCC)C=C%27)S7)C6(C%28=CC=C(CCCCCC)C=C%28)C%29=CC=C(CCCCCC)C=C%29)C=C5C4(C%30=CC=C(CCCCCC)C=C%30)C%31=CC=C(CCCCCC)C=C%31)=C(C#N)/C#N,0.95,5.72,49.87,2.7,80,22,6,3,0.075,0.136363636,15,2,31,6,0.075
1214,PTB7-Th,O=C1C2=C(C=CC=C2)C(/C1=C/C(S3)=CC4=C3C5=CC6=C(C7=C(C=C(C(S8)=CC9=C8C%10=CC%11=C(C%12=C(C=C(C(S%13)=CC%14=C%13C%15=CC%16=C(C%17=C(C=C(/C=C%18/C(C(C=CC=C%19)=C%19C%18=O)=C(C#N)\C#N)S%17)C%16(C%20=CC=C(CCCCCC)C=C%20)C%21=CC=C(CCCCCC)C=C%21)C=C%15C%14(C%22=CC=C(CCCCCC)C=C%22)C%23=CC=C(CCCCCC)C=C%23)S%12)C%11(C%24=CC=C(CCCCCC)C=C%24)C%25=CC=C(CCCCCC)C=C%25)C=C%10C9(C%26=CC=C(CCCCCC)C=C%26)C%27=CC=C(CCCCCC)C=C%27)S7)C6(C%28=CC=C(CCCCCC)C=C%28)C%29=CC=C(CCCCCC)C=C%29)C=C5C4(C%30=CC=C(CCCCCC)C=C%30)C%31=CC=C(CCCCCC)C=C%31)=C(C#N)/C#N,0.95,7.15,47.82,3.25,80,22,6,3,0.075,0.136363636,15,2,31,6,0.075
1214,PTB7-Th,O=C1C2=C(C=CC=C2)C(/C1=C/C(S3)=CC4=C3C5=CC6=C(C7=C(C=C(C(S8)=CC9=C8C(C%10=CC=C(CC(CC)CCCC)S%10)=C(C=C(C(S%11)=CC%12=C%11C%13=CC%14=C(C%15=C(C=C(/C=C%16/C(C(C=CC=C%17)=C%17C%16=O)=C(C#N)\C#N)S%15)C%14(C%18=CC=C(CCCCCC)C=C%18)C%19=CC=C(CCCCCC)C=C%19)C=C%13C%12(C%20=CC=C(CCCCCC)C=C%20)C%21=CC=C(CCCCCC)C=C%21)S%22)C%22=C9C%23=CC=C(CC(CC)CCCC)S%23)S7)C6(C%24=CC=C(CCCCCC)C=C%24)C%25=CC=C(CCCCCC)C=C%25)C=C5C4(C%26=CC=C(CCCCCC)C=C%26)C%27=CC=C(CCCCCC)C=C%27)=C(C#N)/C#N,0.96,9.42,50.79,4.57,70,22,6,3,0.085714286,0.136363636,13,2,27,6,0.085714286
1214,PTB7-Th,O=C1C2=C(C=CC=C2)C(/C1=C/C(S3)=CC4=C3C5=CC6=C(C7=C(C=C(C(S8)=CC9=C8C(C%10=CC=C(CC(CC)CCCC)S%10)=C(C=C(C(S%11)=CC%12=C%11C%13=CC%14=C(C%15=C(C=C(/C=C%16/C(C(C=CC=C%17)=C%17C%16=O)=C(C#N)\C#N)S%15)C%14(C%18=CC=C(CCCCCC)C=C%18)C%19=CC=C(CCCCCC)C=C%19)C=C%13C%12(C%20=CC=C(CCCCCC)C=C%20)C%21=CC=C(CCCCCC)C=C%21)S%22)C%22=C9C%23=CC=C(CC(CC)CCCC)S%23)S7)C6(C%24=CC=C(CCCCCC)C=C%24)C%25=CC=C(CCCCCC)C=C%25)C=C5C4(C%26=CC=C(CCCCCC)C=C%26)C%27=CC=C(CCCCCC)C=C%27)=C(C#N)/C#N,0.97,11.28,48.72,5.33,70,22,6,3,0.085714286,0.136363636,13,2,27,6,0.085714286
1216,FTAZ,O=C1C2=C(C=CC=C2)C(/C1=C/C3=CC(C4(C5=CC=C(CCCCCC)C=C5)C6=CC=C(CCCCCC)C=C6)=C(S3)C7=C4C=C(C(SC(/C=C8/C(C(C=CC=C9)=C9C8=O)=C(C#N)\C#N)=C%10)=C%10C%11(C%12=CC=C(CCCCCC)C=C%12)C%13=CC=C(CCCCCC)C=C%13)C%11=C7)=C(C#N)/C#N,0.896,13.6,58.5,7.13,28,22,2,3,0.071428571,0.136363636,5,2,13,2,0.071428571
1216,FTAZ,O=C1C2=C(C=CC=C2)C(/C1=C/C3=CC(C4(C5=CC=C(CCCCCC)C=C5)C6=CC=C(CCCCCC)C=C6)=C(S3)C7=C4C=C(C(SC(/C=C8/C(C(C=CC=C9)=C9C8=O)=C(C#N)\C#N)=C%10)=C%10C%11(C%12=CC=C(CCCCCC)C=C%12)C%13=CC=C(CCCCCC)C=C%13)C%11=C7)=C(C#N)/C#N,0.95,14.3,67.9,9.21,28,22,2,3,0.071428571,0.136363636,5,2,13,2,0.071428571
1222,PﬀBT4T-2OD,CCCCCCCCCCC1(CCCCCCCCCC)C2=C(C=CC(C3=CC=C(C=C4SC(SCCCCCC)=C(SCCCCCC)S4)C5=NSN=C35)=C2)C6=C1C=C(C7=CC=C(C=C8SC(SCCCCCC)=C(SCCCCCC)S8)C9=NSN=C79)C=C6,0.76,13.69,53,5.51,23,59,0,7,0,0.118644068,3,3,9,0,0
1222,PﬀBT4T-2OD,CCCCCCCCCCC1(CCCCCCCCCC)C2=C(C=CC(C3=CC=C(C=C4SC(SCCCCCC)=C(SCCCCCC)S4)C5=NSN=C35)=C2)C6=C1C=C(C7=CC=C(C=C8SC(SCCCCCC)=C(SCCCCCC)S8)C9=NSN=C79)C=C6,0.77,14.64,64,7.13,23,59,0,7,0,0.118644068,3,3,9,0,0
1330,PDBT-T1,O=C(C(C=CC=C1)=C1C/2=C(C#N)/C#N)C2=C/C(S3)=CC4=C3C(C5(C6=CC=C(CCCCCC)S6)C7=CC=C(CCCCCC)S7)=C(S4)C8=C5C=C(C(SC9=C%10SC(/C=C%11C(C(C=CC=C%12)=C%12C\%11=C(C#N)\C#N)=O)=C9)=C%10C%13(C%14=CC=C(CCCCCC)S%14)C%15=CC=C(CCCCCC)S%15)C%13=C8,0.9,15.8,52.8,7.5,34,22,4,3,0.117647059,0.136363636,7,2,15,4,0.117647059
1330,PTB7-Th,O=C(C(C=CC=C1)=C1C/2=C(C#N)/C#N)C2=C/C(S3)=CC4=C3C(C5(C6=CC=C(CCCCCC)S6)C7=CC=C(CCCCCC)S7)=C(S4)C8=C5C=C(C(SC9=C%10SC(/C=C%11C(C(C=CC=C%12)=C%12C\%11=C(C#N)\C#N)=O)=C9)=C%10C%13(C%14=CC=C(CCCCCC)S%14)C%15=CC=C(CCCCCC)S%15)C%13=C8,0.8,15.15,61.8,7.5,34,22,4,3,0.117647059,0.136363636,7,2,15,4,0.117647059
1330,PTB7-Th,O=C(C(C=CC=C1)=C1C/2=C(C#N)/C#N)C2=C/C(S3)=CC4=C3C(C5(C6=CC=C(CCCCCC)S6)C7=CC=C(CCCCCC)S7)=C(S4)C8=C5C=C(C(SC9=C%10SC(/C=C%11C(C(C=CC=C%12)=C%12C\%11=C(C#N)\C#N)=O)=C9)=C%10C%13(C%14=CC=C(CCCCCC)S%14)C%15=CC=C(CCCCCC)S%15)C%13=C8,0.8,15.93,68,8.7,34,22,4,3,0.117647059,0.136363636,7,2,15,4,0.117647059
1330,PDBT-T1,O=C(C(C=CC=C1)=C1C/2=C(C#N)/C#N)C2=C/C(S3)=CC4=C3C(C5(C6=CC=C(CCCCCC)S6)C7=CC=C(CCCCCC)S7)=C(S4)C8=C5C=C(C(SC9=C%10SC(/C=C%11C(C(C=CC=C%12)=C%12C\%11=C(C#N)\C#N)=O)=C9)=C%10C%13(C%14=CC=C(CCCCCC)S%14)C%15=CC=C(CCCCCC)S%15)C%13=C8,0.88,16.24,67.1,9.6,34,22,4,3,0.117647059,0.136363636,7,2,15,4,0.117647059
1399,DR3TSBDT,O=C(/C(C(N1CC)=O)=C\C(S2)=CC=C2C(C=C3)=CC4=C3C(C=CC(C5=CC=C(/C=C6C(N(CC)C(N(CC)C\6=O)=S)=O)S5)=C7)=C7C4(CCCCCCCC)CCCCCCCC)N(CC)C1=S,1.15,4.51,34,1.76,37,26,2,5,0.054054054,0.192307692,5,1,7,2,0.054054054
1399,DR3TSBDT,O=C(/C(C(N1CC)=O)=C\C(S2)=CC=C2C(C=C3)=CC4=C3C(C=CC(C5=CC=C(/C=C6C(N(CC)C(N(CC)C\6=O)=S)=O)S5)=C7)=C7C4(CCCCCCCC)CCCCCCCC)N(CC)C1=S,1.15,7.42,45,3.84,37,26,2,5,0.054054054,0.192307692,5,1,7,2,0.054054054
1464,P3HT,O=C1/C(C2=CC=C(C(S3)=CC4=C3C(SC(C(C=C5)=CC6=C5/C(C(N6CC(CCCC)CC)=O)=C7C8=CC=CC=C8N(CC(CCCC)CC)C/7=O)=C9)=C9[Si]4(CC(CC)CCCC)CC(CC)CCCC)C=C2N1CC(CCCC)CC)=C%10C(N(CC(CCCC)CC)C%11=C/%10C=CC=C%11)=O,0.74,0.85,37.3,0.23,30,30,4,4,0.133333333,0.133333333,4,4,11,0,0
1464,P3HT,O=C1/C(C2=CC=C(C3=C(C=CC=C4)C4=C(C5=CC=CC=C53)C(C=C6)=CC7=C6/C(C(N7CC(CCCC)CC)=O)=C8C9=CC=CC=C9N(CC(CCCC)CC)C/8=O)C=C2N1CC(CCCC)CC)=C%10C(N(CC(CCCC)CC)C%11=C/%10C=CC=C%11)=O,1.06,0.68,38.4,0.28,30,30,4,4,0.133333333,0.133333333,4,4,11,0,0
1464,P3HT,O=C1/C(C2=CC=C(C3=CC(C4=CC(N(CC(CC)CCCC)C(/C5=C6C(C=CC=C7)=C7N(CC(CC)CCCC)C\6=O)=O)=C5C=C4)=C8C9=C(C(C=C8)=CC(C(C)(C)C)=C%10)C%10=CC=C39)C=C2N1CC(CCCC)CC)=C%11C(N(CC(CCCC)CC)C%12=C/%11C=CC=C%12)=O,0.92,1.49,39.8,0.54,30,30,4,4,0.133333333,0.133333333,4,4,12,0,0
1464,P3HT,O=C(N1CC(CCCC)CC)/C(C(C1=C2)=CC=C2C(S3)=CC4=C3C5=C(C4(C6=CC=C(CCCCCC)C=C6)C7=CC=C(CCCCCC)C=C7)C=C8C(C(C9=CC=C(CCCCCC)C=C9)(C%10=CC=C(CCCCCC)C=C%10)C%11=C8SC(C%12=CC=C(/C(C(N%13CC(CCCC)CC)=O)=C%14C(N(CC(CCCC)CC)C%15=C\%14C=CC=C%15)=O)C%13=C%12)=C%11)=C5)=C%16C(N(CC(CCCC)CC)C%17=C/%16C=CC=C%17)=O,1.05,2.36,56.1,1.39,30,30,4,4,0.133333333,0.133333333,4,4,17,0,0
